Repository: stressjock/stressjock.github.io

# stressjock.github.io

## matcomp_HTML_ST

## IMPORTANT ##########################################################

## The output of the program matcomp_HTML_ST is provided for informational purposes only and must not be used for any serious, commercial,

## or safety-critical undertaking. The input data has not been validated or verified, and the user ## assumes all risks associated with its use.

## IMPORTANT ##########################################################

This is a single-page web application designed in the LCARS (Star Trek) style, intended for uploading, selecting, and comparing material data from a CSV file. 
The CSV file consists of materials data from MMPDS and is found under the folder "assets".

1. External Resources and Core Setup

Title: MMPDS ANALYZER

    CSV Parser: Includes the PapaParse JavaScript library (papaparse@5.4.1/papaparse.min.js) for
    reading CSV files directly in the browser.

    Styling: All styling is embedded within a <style> block.

    It uses numerous CSS variables (e.g., --cool, --tangerine, --evening) to define the LCARS color palette and 
    dimensions for bars, panels, and text.

    Uses the Antonio font (locally sourced from an assets/ folder, which is outside this HTML file).

    Audio: Defines six separate audio files (audio1 through audio6) for sound effects on button clicks.

2. Layout (LCARS Interface)

ref: Michael Okuda, Library Computer Access Retrieval System.

The page uses a flexible layout consisting of a fixed-width Left Frame (Sidebar) and an expanding 
Right Frame (Main Content Area).

Top Section (.right-frame-top):

    Banner: Displays STARFLEET MATERIAL DATA and the project ID.

    Data Cascade: A visually animated section of randomly highlighting numbers (.data-cascade-wrapper).

    Navigation Bar: Contains four circular button links (MMPDS, DATA, SPEC, COMPARE).

    Status Bar (New): A dedicated section for status messages.

    Displays a dynamic Stardate Clock calculated by JavaScript.

    Displays the status message: FEDERATION WIDE AREA NETWORK: STATUS OPTIMAL.

    Elbow/Bar Segment: A stylized row of colored bars below the banner.

Left Sidebar (.left-frame):
    Contains the ship name button (USS Abot NCC-2C01) and several stacked, stylized buttons/panels for status and navigation.

3. Main Application Functionality

The application logic is controlled by the embedded JavaScript, divided into three main steps:

Step 1: Initialize Dataset
    An <input type="file" id="csv-file"> allows the user to upload a CSV file.

    The script uses PapaParse to read the data, requiring the CSV to contain columns named 'Basis' and 'Ref' 
    to correctly identify the numerical data properties.

    The status changes from WAITING FOR INPUT... to DATASET LOADED. READY. upon success.

Step 2: Select Materials (Controls Area)
    Once data is loaded, this section becomes visible.

    It generates two <select> dropdown menus (sel-ref and sel-comp) populated with all unique material entries found in the CSV.

    Materials are identified using a combined key: ID:X • Material (Basis) – C:Condition • F:Form • T:Thickness.

    The INITIATE COMPARISON button calls the runComparison() function.

Step 3: Analysis Output (Results Area)
    The runComparison() function:

    Retrieves the data rows for the two selected materials (A and B).

    Iterates through all identified numerical properties.

    Calculates the Percentage Delta between Material B and Material A: ((Value B - Value A) / Value A) * 100.

    Renders a table (comparison-table) showing the Property, Value A, Value B, and the color-coded Delta (Green for positive change, 
    Red for negative change).

4. Key JavaScript Functions

generateStardate(): Calculates a dynamic Star Date (formula: (Current Year - 2020) × 1000 + (DayOfYear / 365.25) × 1000).

Why 2020? 
That was the start of COVID, and the beginning of the era of AI, and the true demise of BATS.

updateDataCascade(): Randomly applies a highlight class to the scrolling numbers to create a flickering effect.
buildModel(): Processes the raw CSV data into an easily searchable format keyed by the material identifier string.
runComparison(): Performs the core material property comparison and renders the results table.

File: assets/mmpds.csv (part 1 of 6)
ID,Material,Spec,Form,Condition,Thickness,Basis,Ftu_L,Ftu_LT,Ftu_ST,Fty_L,Fty_LT,Fty_ST,Fcy_L,Fcy_LT,Fcy_ST,Fsu LS,Fsu TS,Fsu SL,Fbru(ed=1.5)_L,Fbru(ed=1.5)_LT,Fbru(ed=1.5)_ST,Fbru(ed=2.0)_L,Fbru(ed=2.0)_LT,Fbru(ed=2.0)_ST,Fbry(ed=1.5)_L,Fbry(ed=1.5)_LT,Fbry(ed=1.5)_ST,Fbry(ed=2.0)_L,Fbry(ed=2.0)_LT,Fbry(ed=2.0)_ST,e_L,e_LT,e_ST,E_L Pri,E_LT Pri,E_ST Pri,E_L Sec,E_LT Sec,E_ST Sec,Ec_L Pri,Ec_LT Pri,Ec_ST Pri,Ec_L,Ec_LT,Ec_ST,G,v,density,Ref,Table,Material Desc,Form Desc
1,AISI 1025,"AMS5046, Type 2, and MIL-S-7952, 1025","Sheet, strip, plate",Annealed,,S,55,55, ,36,36, ,36,36, ,35, , , , , ,90, , , , , , , , ,,,,29, , , , , ,29, , ,, , ,11,0.32,0.283,Mil Hdbk5-G,2.2.1.0 b),Carbon Steel,AISI 1025 Annealed 
2,AISI 1025,"AMS 5075, AMS 5077, Mil-T-5066",Tubing,Normalized,,S,55,55, ,36,36, ,36,36, ,35, , , , , ,90, , , , , , , , ,,,,29, , , , , ,29, , ,, , ,11,0.32,0.283,Mil Hdbk5-G,2.2.1.0 b),Carbon Steel,AISI 1025 Normalized 
3,AISI 1025,"MIL-S-7097, Comp 3",Bar,All,,S,55,55,55,36,36,36,36,36,36,35, , , , , ,90, , , , , , , , ,,,,29, , , , , ,29, , ,, , ,11,0.32,0.283,Mil Hdbk5-G,2.2.1.0 b),Carbon Steel,AISI 1025 All 
4,"AISI 4130,4135,8630,8735", ,"Sheet, strip, plate, tubing",N,<=0.187,S,95,95,95,75,75,75,75,75,75,57, , , , , ,200, , , , , ,129, , ,,,,29, , , , , ,29, , ,, , ,11,0.32,0.283,Mil Hdbk5-G,2.3.1.0 c),Low Alloy Steel,"AISI 4130,4135,8630,8735 N <=0.187"
5,"AISI 4130,4135,8630,8735", ,"Sheet, strip, plate, tubing",N,>0.187,S,90,90,90,70,70,70,70,70,70,54, , , , , ,190, , , , , ,120, , ,,,,29, , , , , ,29, , ,, , ,11,0.32,0.283,Mil Hdbk5-G,2.3.1.0 c),Low Alloy Steel,"AISI 4130,4135,8630,8735 N >0.187"
6,"AISI 4130, 8630, 8740, 8735, 4135,8740,4140,4340, AMS Grades, D6AC, 300M",,All wrought forms,"Quenched, tempered",Mil Hdbk 5G Table 2.3.0.2,S,125,125,125,100,100,100,109,109,109,75, , ,194, , ,251, , ,146, , ,175, , ,,,,29, , , , , ,29, , ,, , ,11,0.32,0.283,Mil Hdbk5-G,2.3.1.0 c),Low Alloy Steel,"AISI 4130, 8630, 8740, 8735, 4135,8740,4140,4340, AMS Grades, D6AC, 300M Quenched, tempered Mil Hdbk 5G Table 2.3.0.2"
7,"AISI 4130, 8630, 8740, 8735, 4135,8740,4140,4340, AMS Grades, D6AC, 300M",,All wrought forms,"Quenched, tempered",Mil Hdbk 5G Table 2.3.0.2,S,140,140,140,120,120,120,131,131,131,84, , ,209, , ,273, , ,173, , ,203, , ,,,,29, , , , , ,29, , ,, , ,11,0.32,0.283,Mil Hdbk5-G,2.3.1.0 c),Low Alloy Steel,"AISI 4130, 8630, 8740, 8735, 4135,8740,4140,4340, AMS Grades, D6AC, 300M Quenched, tempered Mil Hdbk 5G Table 2.3.0.2"
8,"AISI 4130, 8630, 8740, 8735, 4135,8740,4140,4340, AMS Grades, D6AC, 300M",,All wrought forms,"Quenched, tempered",Mil Hdbk 5G Table 2.3.0.2,S,150,150,150,132,132,132,145,145,145,90, , ,219, , ,287, , ,187, , ,218, , ,,,,29, , , , , ,29, , ,, , ,11,0.32,0.283,Mil Hdbk5-G,2.3.1.0 c),Low Alloy Steel,"AISI 4130, 8630, 8740, 8735, 4135,8740,4140,4340, AMS Grades, D6AC, 300M Quenched, tempered Mil Hdbk 5G Table 2.3.0.2"
9,"AISI 4130, 8630, 8740, 8735, 4135,8740,4140,4340, AMS Grades, D6AC, 300M",,All wrought forms,"Quenched, tempered",Mil Hdbk 5G Table 2.3.0.2,S,160,160,160,142,142,142,154,154,154,96, , ,230, , ,300, , ,202, , ,231, , ,,,,29, , , , , ,29, , ,, , ,11,0.32,0.283,Mil Hdbk5-G,2.3.1.0 c),Low Alloy Steel,"AISI 4130, 8630, 8740, 8735, 4135,8740,4140,4340, AMS Grades, D6AC, 300M Quenched, tempered Mil Hdbk 5G Table 2.3.0.2"
10,"AISI 4130, 8630, 8740, 8735, 4135,8740,4140,4340, AMS Grades, D6AC, 300M",,All wrought forms,"Quenched, tempered",Mil Hdbk 5G Table 2.3.0.2,S,180,180,180,163,163,163,173,173,173,108, , ,250, , ,326, , ,230, , ,253, , ,,,,29, , , , , ,29, , ,, , ,11,0.32,0.283,Mil Hdbk5-G,2.3.1.0 c),Low Alloy Steel,"AISI 4130, 8630, 8740, 8735, 4135,8740,4140,4340, AMS Grades, D6AC, 300M Quenched, tempered Mil Hdbk 5G Table 2.3.0.2"
11,"AISI 4130, 8630, 8740, 8735, 4135,8740,4140,4340, AMS Grades, D6AC, 300M",,All wrought forms,"Quenched, tempered",Mil Hdbk 5G Table 2.3.0.2,S,200,200,200,176,176,176,181,181,181,120, , ,272, , ,355, , ,255, , ,280, , ,,,,29, , , , , ,29, , ,, , ,11,0.32,0.283,Mil Hdbk5-G,2.3.1.0 c),Low Alloy Steel,"AISI 4130, 8630, 8740, 8735, 4135,8740,4140,4340, AMS Grades, D6AC, 300M Quenched, tempered Mil Hdbk 5G Table 2.3.0.2"
12,HyTuf 4330V,,All wrought forms,"Quenched, tempered",Mil Hdbk 5G Table 2.3.0.2,S,220,220,220,185,185,185,193,193,193,132, , ,297, , ,385, , ,267, , ,294, , ,10,5,,29, , , , , ,29, , ,, , ,11,0.32,0.283,Mil Hdbk5-G,2.3.1.0 f),Low Alloy Steel,"HyTuf 4330V Quenched, tempered Mil Hdbk 5G Table 2.3.0.2"
13,D6AC 4335V,,All wrought forms,"Quenched, tempered",Mil Hdbk 5G Table 2.3.0.2,S,220,220,220,190,190,190,198,198,198,132, , ,297, , ,385, , ,274, , ,302, , , , ,,29, , , , , ,29, , ,, , ,11,0.32,0.283,Mil Hdbk5-G,2.3.1.0 f),Low Alloy Steel,"D6AC 4335V Quenched, tempered Mil Hdbk 5G Table 2.3.0.2"
14,AISI 4340,,"Bar, forging, tubing","Quenched, tempered",Mil Hdbk 5G Table 2.3.0.2,S,260,260,260,217,217,217,235,235,235,156, , ,347, , ,440, , ,312, , ,346, , ,10, ,,29, , , , , ,29, , ,, , ,11,0.32,0.283,Mil Hdbk5-G,2.3.1.0 f),Low Alloy Steel,"AISI 4340 Quenched, tempered Mil Hdbk 5G Table 2.3.0.2"
15,0.40C 300M,,"Bar, forging, tubing","Quenched, tempered",Mil Hdbk 5G Table 2.3.0.2,S,270,270,270,220,220,220,236,236,236,162, , ,414, , ,506, , ,344, , ,379, , ,8, ,,29, , , , , ,29, , ,, , ,11,0.32,0.283,Mil Hdbk5-G,2.3.1.0 f),Low Alloy Steel,"0.40C 300M Quenched, tempered Mil Hdbk 5G Table 2.3.0.2"
16,0.42C 300M,,"Bar, forging, tubing","Quenched, tempered",Mil Hdbk 5G Table 2.3.0.2,S,280,280,280,230,230,230,247,247,247,168, , ,430, , ,525, , ,360, , ,396, , ,7, ,,29, , , , , ,29, , ,, , ,11,0.32,0.283,Mil Hdbk5-G,2.3.1.0 f),Low Alloy Steel,"0.42C 300M Quenched, tempered Mil Hdbk 5G Table 2.3.0.2"
17,5 Cr-Mo-V Steel Bar and Forging,"AMS6487, 6488","Bars, forging","Quenched, tempered",<25sqin,S, ,240, , ,200, , ,220, ,144, , , , , ,400, , , , , ,315, , ,9,,,30, , , , , ,30, , ,, , ,11,0.36,0.281,Mil Hdbk5-G,2.4.1.0 c),Intermediate Alloy Steel,"5 Cr-Mo-V Steel Bar and Forging Quenched, tempered <25sqin"
18,5 Cr-Mo-V Steel Bar and Forging,"AMS6487, 6488","Bars, forging","Quenched, tempered",<25sqin,S,260,260, ,215,215, , ,234, ,156, , , , , ,435, , , , , ,333, , ,8,,,30, , , , , ,30, , ,, , ,11,0.36,0.281,Mil Hdbk5-G,2.4.1.0 c),Intermediate Alloy Steel,"5 Cr-Mo-V Steel Bar and Forging Quenched, tempered <25sqin"
19,5 Cr-Mo-V Steel Bar and Forging,"AMS6487, 6488","Bars, forging","Quenched, tempered",<25sqin,S, ,280, , ,240, , ,260, ,168, , , , , ,465, , , , , ,365, , ,7,,,30, , , , , ,30, , ,, , ,11,0.36,0.281,Mil Hdbk5-G,2.4.1.0 c),Intermediate Alloy Steel,"5 Cr-Mo-V Steel Bar and Forging Quenched, tempered <25sqin"
20,"5 Cr-Mo-V Steel Sheet, Strip, Plate",AMS 6437,"Sheet, strip, plate","Quenched, tempered",">0.050""",S, ,240, , ,200, , ,220, ,144, , , , , ,400, , , , , ,315, , ,,6,,30, , , , , ,30, , ,, , ,11,0.36,0.281,Mil Hdbk5-G,2.4.1.0 d),Intermediate Alloy Steel,"5 Cr-Mo-V Steel Sheet, Strip, Plate Quenched, tempered >0.050"""
21,"5 Cr-Mo-V Steel Sheet, Strip, Plate",AMS 6437,"Sheet, strip, plate","Quenched, tempered",">0.050""",S, ,260, , ,220, , ,240, ,156, , , , , ,435, , , , , ,340, , ,,5,,30, , , , , ,30, , ,, , ,11,0.36,0.281,Mil Hdbk5-G,2.4.1.0 d),Intermediate Alloy Steel,"5 Cr-Mo-V Steel Sheet, Strip, Plate Quenched, tempered >0.050"""
22,"5 Cr-Mo-V Steel Sheet, Strip, Plate",AMS 6437,"Sheet, strip, plate","Quenched, tempered",">0.050""",S, ,280, , ,240, , ,260, ,168, , , , , ,465, , , , , ,365, , ,,4,,30, , , , , ,30, , ,, , ,11,0.36,0.281,Mil Hdbk5-G,2.4.1.0 d),Intermediate Alloy Steel,"5 Cr-Mo-V Steel Sheet, Strip, Plate Quenched, tempered >0.050"""
23,9Ni-4Co-.20C Steel Plate,AMS 6523,Plate,"Quenched, tempered","<0.25""",S,186,190, ,173,175, ,188,187, ,114, , , , , , , , , , , , , , ,,5,,28.8, , , , , ,28.8, , ,, , ,11.1,0.3,0.283,Mil Hdbk5-G,2.4.2.0 b),Intermediate Alloy Steel,"9Ni-4Co-.20C Steel Plate Quenched, tempered <0.25"""
24,9Ni-4Co-.20C Steel Plate,AMS 6523,Plate,"Quenched, tempered",">=.25""",S,186,190, ,173,175, ,188,187, ,114, , , , , , , , , , , , , , ,,10,,28.8, , , , , ,28.8, , ,, , ,11.1,0.3,0.283,Mil Hdbk5-G,2.4.2.0 b),Intermediate Alloy Steel,"9Ni-4Co-.20C Steel Plate Quenched, tempered >=.25"""
25,9Ni-4Co-.30C Steel Plate,AMS 6524,"Sheet, strip, plate","Quenched, tempered","<=.249""",S, ,220, , ,185, , , , , , , , , , , , , , , , , , , ,,6,,28.5, , , , , ,29.8, , ,, , , , ,0.28,Mil Hdbk5-G,2.4.3.0 b),Intermediate Alloy Steel,"9Ni-4Co-.30C Steel Plate Quenched, tempered <=.249"""
26,9Ni-4Co-.30C Steel Plate,AMS 6524,"Sheet, strip, plate","Quenched, tempered",">=0.25""",S, ,220, , ,190, , ,209, ,137, , ,346, , ,440, , ,291, , ,322, , ,,10,,28.5, , , , , ,29.8, , ,, , , , ,0.28,Mil Hdbk5-G,2.4.3.0 b),Intermediate Alloy Steel,"9Ni-4Co-.30C Steel Plate Quenched, tempered >=0.25"""
27,9Ni-4Co-.30C Steel Plate,AMS 6526,"Bar, forging, tubing","Quenched, tempered","<=4.00""",S,220, , ,190, , ,209, ,137, , , ,346, , ,440, , ,291, , ,322, , ,10,,,28.5, , , , , ,29.8, , ,, , , , ,0.28,Mil Hdbk5-G,2.4.3.0 b),Intermediate Alloy Steel,"9Ni-4Co-.30C Steel Plate Quenched, tempered <=4.00"""
28,18 Nickel 250 Maraging Steel,AMS6520,Sheet,Maraged at 900F,"<=0.187""",S,247,255, ,238,245, ,221,225, ,148, , ,327, , ,444, , ,278, , ,353, , ,,,,26.5, , , , , ,28.2, , ,, , , ,0.31,0.286,Mil Hdbk5-G,2.5.1.0 b),High Alloy Steel,"18 Nickel 250 Maraging Steel Maraged at 900F <=0.187"""
29,18 Nickel 250 Maraging Steel,AMS6520,Plate,Maraged at 900F,.187-.250,S,252,255, ,242,245, , ,255, ,155, , ,352, , ,448, , ,324, , ,354, , ,,,,26.5, , , , , ,28.2, , ,, , , ,0.31,0.286,Mil Hdbk5-G,2.5.1.0 b),High Alloy Steel,18 Nickel 250 Maraging Steel Maraged at 900F .187-.250
30,18 Nickel 250 Maraging Steel,AMS6520,Plate,Maraged at 900F,>.25,S, ,255, , ,245, , , , , , , , , , , , , , , , , , , ,,,,26.5, , , , , ,28.2, , ,, , , ,0.31,0.286,Mil Hdbk5-G,2.5.1.0 b),High Alloy Steel,18 Nickel 250 Maraging Steel Maraged at 900F >.25
31,18 Nickel 250 Maraging Steel,AMS6512,Bar,Maraged at 900F,<4.00,S,255,255, ,250,250, ,260, , ,148, , , , , , , , , , , , , , ,6,4,,26.5, , , , , ,28.2, , ,, , , ,0.31,0.286,Mil Hdbk5-G,2.5.1.0 b),High Alloy Steel,18 Nickel 250 Maraging Steel Maraged at 900F <4.00
32,18 Nickel 250 Maraging Steel,AMS6512,Bar,Maraged at 900F,4.00-10.00,S,245,245, ,240,240, , , , , , , , , , , , , , , , , , , ,5,3,,26.5, , , , , ,28.2, , ,, , , ,0.31,0.286,Mil Hdbk5-G,2.5.1.0 b),High Alloy Steel,18 Nickel 250 Maraging Steel Maraged at 900F 4.00-10.00
33,18 Nickel 250 Maraging Steel,AMS6521,Sheet,Maraged at 900F,"<=0.187""",S,271,280, ,262,270, ,244,248, ,163, , ,359, , ,487, , ,306, , ,389, , ,,,,26.5, , , , , ,28.6, , ,, , , ,0.31,0.286,Mil Hdbk5-G,2.5.1.0 c),High Alloy Steel,"18 Nickel 250 Maraging Steel Maraged at 900F <=0.187"""
34,18 Nickel 250 Maraging Steel,AMS6521,Plate,Maraged at 900F,.187-.250,S,276,280, ,267,270, , ,281, ,170, , ,386, , ,492, , ,357, , ,390, , ,,,,26.5, , , , , ,28.6, , ,, , , ,0.31,0.286,Mil Hdbk5-G,2.5.1.0 c),High Alloy Steel,18 Nickel 250 Maraging Steel Maraged at 900F .187-.250
35,18 Nickel 250 Maraging Steel,AMS6521,Plate,Maraged at 900F,>.25,S, ,280, , ,270, , , , , , , , , , , , , , , , , , , ,,,,26.5, , , , , ,28.6, , ,, , , ,0.31,0.286,Mil Hdbk5-G,2.5.1.0 c),High Alloy Steel,18 Nickel 250 Maraging Steel Maraged at 900F >.25
36,18 Nickel 250 Maraging Steel,AMS6514,Bar,Maraged at 900F,<4.00,S,280,280, ,270,270, ,281, , ,162, , , , , , , , , , , , , , ,5,4,,26.5, , , , , ,28.6, , ,, , , ,0.31,0.286,Mil Hdbk5-G,2.5.1.0 c),High Alloy Steel,18 Nickel 250 Maraging Steel Maraged at 900F <4.00
37,18 Nickel 250 Maraging Steel,AMS6514,Bar,Maraged at 900F,4.00-10.00,S,275,275, ,270,270, , , , , , , , , , , , , , , , , , , ,4,2,,26.5, , , , , ,28.6, , ,, , , ,0.31,0.286,Mil Hdbk5-G,2.5.1.0 c),High Alloy Steel,18 Nickel 250 Maraging Steel Maraged at 900F 4.00-10.00
38,AF1410,AMS6527,Bar,See Mil Hdbk 5G,"<=4.25""",S,235,235,235,215,215,215,223, ,225,141, , ,334, , ,435, , ,269, , ,300, , ,12,12,,29.4, , , , , ,30.9, , ,, , , ,0.28,0.283,Mil Hdbk5-G,2.5.2.0 b),High Alloy Steel,"AF1410 See Mil Hdbk 5G <=4.25"""
39,AerMet 100,AMS6532,Bar and Forging,Sol. HT and aged,"<=10""",S,280,280,280,235,235,235,262, ,263,175, , ,433, , ,571, , ,361, , ,411, , ,10,8,,28, , , , , ,28.1, , ,, , , ,0.29,0.285,Mil Hdbk5-G,2.5.3.0 b),High Alloy Steel,"AerMet 100 Sol. HT and aged <=10"""
40,AerMet 100,AMS 6478,Bar and Forging,Sol. HT and aged,"<=10""",S,290,290,290,245,245,245,281, ,279,182, , ,448, , ,581, , ,378, , ,442, , ,10,8,,28, , , , , ,28.1, , ,, , , ,0.29,0.285,Mil Hdbk5-G,2.5.3.0 b),High Alloy Steel,"AerMet 100 Sol. HT and aged <=10"""
41,AM-350,AMS 5548,"Sheet, Strip",SCT 850,"<=.187""",S,183,185, ,147,150, ,163, , ,121, , , , , ,373, , , , , ,252, , ,,10,,29, , , , , ,30, , ,, , ,11,0.32,0.282,Mil Hdbk5-G,2.6.1.0 c),Stainless Steel (Precipitation and Transformation Hardening Steel),"AM-350 SCT 850 <=.187"""
42,AM-355,AMS 5547,"Sheet, Strip",SCT 850,".005-.187""",S,188,190, ,162,165, ,180, , ,124, , , , , ,383, , , , , ,278, , ,,,,29, , , , , ,29, , ,, , ,11,0.32,0.282,Mil Hdbk5-G,2.6.2.0 c),Stainless Steel (Precipitation and Transformation Hardening Steel),"AM-355 SCT 850 .005-.187"""
43,AM-355,AMS 5547,"Sheet, Strip",SCT 1000,".010-.187""",S, ,165, , ,140, , , , , , , , , , , , , , , , , , , ,,10,,29, , , , , ,29, , ,, , ,11,0.32,0.282,Mil Hdbk5-G,2.6.2.0 c),Stainless Steel (Precipitation and Transformation Hardening Steel),"AM-355 SCT 1000 .010-.187"""
44,AM-355,AMS 5547,"Sheet, Strip",SCT 850,,S,200, , ,165, , , , , , , , , , , , , , , , , , , , ,10,,,29, , , , , ,29, , ,, , ,11,0.32,0.282,Mil Hdbk5-G,2.6.2.0 c),Stainless Steel (Precipitation and Transformation Hardening Steel),AM-355 SCT 850 
45,AM-355,AMS 5547,"Sheet, Strip",SCT 1000,,S,170, , ,155, , , , , , , , , , , , , , , , , , , , ,12,,,29, , , , , ,29, , ,, , ,11,0.32,0.282,Mil Hdbk5-G,2.6.2.0 c),Stainless Steel (Precipitation and Transformation Hardening Steel),AM-355 SCT 1000 
46,AM-355,AMS 5549,Plate,SCT 850,<.375,S,188,190, ,162,165, ,180, , ,124, , , , , ,383, , , , , ,278, , ,,10,,29, , , , , ,29, , ,, , ,11,0.32,0.282,Mil Hdbk5-G,2.6.2.0 d),Stainless Steel (Precipitation and Transformation Hardening Steel),AM-355 SCT 850 <.375
47,AM-355,AMS 5549,Plate,SCT 850,.375-1.000,S, ,190, , ,150, , , , , , , , , , , , , , , , , , , ,,10,,29, , , , , ,29, , ,, , ,11,0.32,0.282,Mil Hdbk5-G,2.6.2.0 d),Stainless Steel (Precipitation and Transformation Hardening Steel),AM-355 SCT 850 .375-1.000
48,AM-355,AMS 5549,Plate,SCT 850,>1.000,S, ,190, , , , , , , , , , , , , , , , , , , , , , ,,10,,29, , , , , ,29, , ,, , ,11,0.32,0.282,Mil Hdbk5-G,2.6.2.0 d),Stainless Steel (Precipitation and Transformation Hardening Steel),AM-355 SCT 850 >1.000
49,AM-355,AMS 5549,Plate,SCT 1000,<.187,S, ,165, , ,140, , , , , , , , , , , , , , , , , , , ,,12,,29, , , , , ,29, , ,, , ,11,0.32,0.282,Mil Hdbk5-G,2.6.2.0 d),Stainless Steel (Precipitation and Transformation Hardening Steel),AM-355 SCT 1000 <.187
50,Custom 450,AMS 5763,Bar,Sol HT,<=8.000,S,125, , ,95, , , , , , , , , , , , , , , , , , , , ,10,,,28, , , , , , , , ,, , , , ,0.28,Mil Hdbk5-G,2.6.3.0 b),Stainless Steel (Precipitation and Transformation Hardening Steel),Custom 450 Sol HT <=8.000
51,Custom 450,AMS 5763,Bar,H900,<=8.000,S,180, ,179,170, ,168,175, ,173,114, , ,298, , ,381, , ,265, , ,326, , ,10,,,29, , , , , ,31, , ,, , ,11.2,0.29,0.28,Mil Hdbk5-G,2.6.3.0 b),Stainless Steel (Precipitation and Transformation Hardening Steel),Custom 450 H900 <=8.000
52,Custom 450,AMS 5763,Bar,H1050,<=8.000,S,145, ,144,135, ,133,143, ,141,93, , ,239, , ,307, , ,204, , ,257, , ,12,,,29, , , , , ,31, , ,, , ,11.2,0.29,0.28,Mil Hdbk5-G,2.6.3.0 b),Stainless Steel (Precipitation and Transformation Hardening Steel),Custom 450 H1050 <=8.000
53,Custom 450,AMS 5773,Bar,Sol HT,<=12.00,S,125, , ,95, , , , , , , , , , , , , , , , , , , , ,10,,,28, , , , , , , , ,, , , , ,0.28,Mil Hdbk5-G,2.6.3.0 c),Stainless Steel (Precipitation and Transformation Hardening Steel),Custom 450 Sol HT <=12.00
54,Custom 450,AMS 5773,Bar,H900,<=12.00,S,180,180, ,170,170, ,175,173, ,114, , ,298, , ,381, , ,265, , ,326, , ,10,6,,29, , , , , ,31, , ,, , ,11.2,0.29,0.28,Mil Hdbk5-G,2.6.3.0 c),Stainless Steel (Precipitation and Transformation Hardening Steel),Custom 450 H900 <=12.00
55,Custom 450,AMS 5773,Bar,H950,<=12.00,S,170,170, ,160,160, , , , , , , , , , , , , , , , , , , ,10,7,,29, , , , , ,31, , ,, , ,11.2,0.29,0.28,Mil Hdbk5-G,2.6.3.0 c),Stainless Steel (Precipitation and Transformation Hardening Steel),Custom 450 H950 <=12.00
56,Custom 450,AMS 5773,Bar,H1000,<=12.00,S,160,160, ,150,150, , , , , , , , , , , , , , , , , , , ,12,8,,29, , , , , ,31, , ,, , ,11.2,0.29,0.28,Mil Hdbk5-G,2.6.3.0 c),Stainless Steel (Precipitation and Transformation Hardening Steel),Custom 450 H1000 <=12.00
57,Custom 450,AMS 5773,Bar,H1050,<=12.00,S,145,145, ,135,135, ,143,141, ,93, , ,239, , ,307, , ,204, , ,257, , ,12,9,,29, , , , , ,31, , ,, , ,11.2,0.29,0.28,Mil Hdbk5-G,2.6.3.0 c),Stainless Steel (Precipitation and Transformation Hardening Steel),Custom 450 H1050 <=12.00
58,Custom 450,AMS 5773,Bar,H1100,<=12.00,S,130,130, ,105,105, , , , , , , , , , , , , , , , , , , ,16,11,,29, , , , , ,31, , ,, , ,11.2,0.29,0.28,Mil Hdbk5-G,2.6.3.0 c),Stainless Steel (Precipitation and Transformation Hardening Steel),Custom 450 H1100 <=12.00
59,Custom 450,AMS 5773,Bar,H1150,<=12.00,S,125,125, ,75,75, , , , , , , , , , , , , , , , , , , ,18,12,,29, , , , , ,31, , ,, , ,11.2,0.29,0.28,Mil Hdbk5-G,2.6.3.0 c),Stainless Steel (Precipitation and Transformation Hardening Steel),Custom 450 H1150 <=12.00
60,Custom 455,AMS 5578,Tube (Welded),H950,".020-.062""",S,220, , ,205, , , , , , , , , , , , , , , , , , , , ,,,,28.5, , , , , ,30, , ,, , ,11.3,0.27,0.28,Mil Hdbk5-G,2.6.4.0 b),Stainless Steel (Precipitation and Transformation Hardening Steel),"Custom 455 H950 .020-.062"""
61,Custom 455,AMS 5578,Tube (Welded),H950,>.062,S,220, , ,205, , , , , , , , , , , , , , , , , , , , ,,,,28.5, , , , , ,30, , ,, , ,11.3,0.27,0.28,Mil Hdbk5-G,2.6.4.0 b),Stainless Steel (Precipitation and Transformation Hardening Steel),Custom 455 H950 >.062
62,Custom 455,AMS 5617,Bar,H950,<=4.000,S,225,225,225,210,210,210,219,219,219,133, , ,355, , ,450, , ,311, , ,366, , ,10,5,,28.5, , , , , ,30, , ,, , ,11.3,0.27,0.28,Mil Hdbk5-G,2.6.4.0 b),Stainless Steel (Precipitation and Transformation Hardening Steel),Custom 455 H950 <=4.000
63,Custom 455,AMS 5617,Bar,H950,4.001-6.000,S,220,220,220,205,205,205,214,214,214,130, , ,347, , ,440, , ,303, , ,358, , ,10,5,,28.5, , , , , ,30, , ,, , ,11.3,0.27,0.28,Mil Hdbk5-G,2.6.4.0 b),Stainless Steel (Precipitation and Transformation Hardening Steel),Custom 455 H950 4.001-6.000
64,Custom 455,AMS 5617,Bar,H1000,<=8.000,S,200, , ,185, , ,193,193,193,124, , ,324, , ,409, , ,285, , ,343, , ,10,,,28.9, , , , , ,30, , ,, , ,11.5,0.26,0.28,Mil Hdbk5-G,2.6.4.0 b),Stainless Steel (Precipitation and Transformation Hardening Steel),Custom 455 H1000 <=8.000
65,PH13-8Mo,AMS 5629,"Round,hex,sq, flat bar",H950,<9.0,A,217,217, ,198,198, , , , , , , , , , , , , , , , , , , ,10,10,,28.3, , , , , ,29.4, , ,, , ,11,0.28,0.279,Mil Hdbk5-G,2.6.5.0 b),Stainless Steel (Precipitation and Transformation Hardening Steel),PH13-8Mo H950 <9.0
66,PH13-8Mo,AMS 5629,"Round,hex,sq, flat bar",H950,<9.0,B,221,221, ,205,205, , , , , , , , , , , , , , , , , , , ,,,,28.3,28.3, , , , ,29.4,29.4, , , , ,11,0.28,0.279,Mil Hdbk5-G,2.6.5.0 b),Stainless Steel (Precipitation and Transformation Hardening Steel),PH13-8Mo H950 <9.0
67,PH13-8Mo,AMS 5629,"Round,hex,sq, flat bar",H1000,<8.0,A,201,201, ,190,190, ,200,200, ,117, , ,302, , ,402, , ,263, , ,338, , ,10,10,,28.3, , , , , ,29.4, , ,, , ,11,0.28,0.279,Mil Hdbk5-G,2.6.5.0 b),Stainless Steel (Precipitation and Transformation Hardening Steel),PH13-8Mo H1000 <8.0
68,PH13-8Mo,AMS 5629,"Round,hex,sq, flat bar",H1000,<8.0,B,208,208, ,200,200, ,211,211, ,122, , ,313, , ,416, , ,277, , ,356, , ,,,,28.3,28.3, , , , ,29.4,29.4, , , , ,11,0.28,0.279,Mil Hdbk5-G,2.6.5.0 b),Stainless Steel (Precipitation and Transformation Hardening Steel),PH13-8Mo H1000 <8.0
69,PH13-8Mo,AMS 5629,"Round,hex,sq, flat bar",H1025,<=12.0,S,185,185, ,175,175, , , , , , , , , , , , , , , , , , , ,11,11,,28.3, , , , , ,29.4, , ,, , ,11,0.28,0.279,Mil Hdbk5-G,2.6.5.0 b),Stainless Steel (Precipitation and Transformation Hardening Steel),PH13-8Mo H1025 <=12.0
70,PH13-8Mo,AMS 5629,"Round,hex,sq, flat bar",H1050,<=12.0,S,175,175, ,165,165, , , , , , , , , , , , , , , , , , , ,12,12,,28.3, , , , , ,29.4, , ,, , ,11,0.28,0.279,Mil Hdbk5-G,2.6.5.0 b),Stainless Steel (Precipitation and Transformation Hardening Steel),PH13-8Mo H1050 <=12.0
71,PH13-8Mo,AMS 5629,"Round,hex,sq, flat bar",H1100,<=12.0,S,150,150, ,135,135, , , , , , , , , , , , , , , , , , , ,14,14,,28.3, , , , , ,29.4, , ,, , ,11,0.28,0.279,Mil Hdbk5-G,2.6.5.0 b),Stainless Steel (Precipitation and Transformation Hardening Steel),PH13-8Mo H1100 <=12.0
72,PH13-8Mo,AMS 5629,"Round,hex,sq, flat bar",H1150,<=12.0,S,135,135, ,90,90, , , , , , , , , , , , , , , , , , , ,14,14,,28.3, , , , , ,29.4, , ,, , ,11,0.28,0.279,Mil Hdbk5-G,2.6.5.0 b),Stainless Steel (Precipitation and Transformation Hardening Steel),PH13-8Mo H1150 <=12.0
73,PH13-8Mo,AMS 5629,"Forging, Fl Weld ring, extr",H950,<=12.0,S,220,220, ,205,205, , , , , , , , , , , , , , , , , , , ,10,10,,28.3, , , , , ,29.4, , ,, , ,11,0.28,0.279,Mil Hdbk5-G,2.6.5.0 c),Stainless Steel (Precipitation and Transformation Hardening Steel),PH13-8Mo H950 <=12.0
74,PH13-8Mo,AMS 5629,"Forging, Fl Weld ring, extr",H1000,<=12.0,S,205,205, ,190,190, , , , , , , , , , , , , , , , , , , ,10,10,,28.3, , , , , ,29.4, , ,, , ,11,0.28,0.279,Mil Hdbk5-G,2.6.5.0 c),Stainless Steel (Precipitation and Transformation Hardening Steel),PH13-8Mo H1000 <=12.0
75,PH13-8Mo,AMS 5629,"Forging, Fl Weld ring, extr",H1025,<=12.0,S,185,185, ,175,175, , , , , , , , , , , , , , , , , , , ,11,11,,28.3, , , , , ,29.4, , ,, , ,11,0.28,0.279,Mil Hdbk5-G,2.6.5.0 c),Stainless Steel (Precipitation and Transformation Hardening Steel),PH13-8Mo H1025 <=12.0
76,PH13-8Mo,AMS 5629,"Forging, Fl Weld ring, extr",H1050,<=12.0,S,175,175, ,165,165, , , , , , , , , , , , , , , , , , , ,12,12,,28.3, , , , , ,29.4, , ,, , ,11,0.28,0.279,Mil Hdbk5-G,2.6.5.0 c),Stainless Steel (Precipitation and Transformation Hardening Steel),PH13-8Mo H1050 <=12.0
77,PH13-8Mo,AMS 5629,"Forging, Fl Weld ring, extr",H1100,<=12.0,S,150,150, ,135,135, , , , , , , , , , , , , , , , , , , ,14,14,,28.3, , , , , ,29.4, , ,, , ,11,0.28,0.279,Mil Hdbk5-G,2.6.5.0 c),Stainless Steel (Precipitation and Transformation Hardening Steel),PH13-8Mo H1100 <=12.0
78,PH13-8Mo,AMS 5629,"Forging, Fl Weld ring, extr",H1150,<=12.0,S,135,135, ,90,90, , , , , , , , , , , , , , , , , , , ,14,14,,28.3, , , , , ,29.4, , ,, , ,11,0.28,0.279,Mil Hdbk5-G,2.6.5.0 c),Stainless Steel (Precipitation and Transformation Hardening Steel),PH13-8Mo H1150 <=12.0
79,15-5PH,AMS 5659,Bar and Forging,H900,<=12.0,S,190,190, ,170,170, , , , , , , , , , , , , , , , , , , ,10,6,,28.5, , , , , ,29.2, , ,, , ,11.2,0.27,0.283,Mil Hdbk5-G,2.6.6.0 b),Stainless Steel (Precipitation and Transformation Hardening Steel),15-5PH H900 <=12.0
80,15-5PH,AMS 5659,Bar and Forging,H925,<=12.0,S,170,170, ,155,155, , , , , , , , , , , , , , , , , , , ,10,7,,28.5, , , , , ,29.2, , ,, , ,11.2,0.27,0.283,Mil Hdbk5-G,2.6.6.0 b),Stainless Steel (Precipitation and Transformation Hardening Steel),15-5PH H925 <=12.0
81,15-5PH,AMS 5659,Bar and Forging,H1025,<=12.0,S,155,155, ,145,145, ,143,143, ,97, , ,263, , ,332, , ,211, , ,250, , ,12,8,,28.5, , , , , ,29.2, , ,, , ,11.2,0.27,0.283,Mil Hdbk5-G,2.6.6.0 b),Stainless Steel (Precipitation and Transformation Hardening Steel),15-5PH H1025 <=12.0
82,15-5PH,AMS 5659,Bar and Forging,H1075,<=12.0,S,145,145, ,125,125, , , , , , , , , , , , , , , , , , , ,13,9,,28.5, , , , , ,29.2, , ,, , ,11.2,0.27,0.283,Mil Hdbk5-G,2.6.6.0 b),Stainless Steel (Precipitation and Transformation Hardening Steel),15-5PH H1075 <=12.0
83,15-5PH,AMS 5659,Bar and Forging,H1100,<=12.0,S,140,140, ,115,115, , , , , , , , , , , , , , , , , , , ,14,10,,28.5, , , , , ,29.2, , ,, , ,11.2,0.27,0.283,Mil Hdbk5-G,2.6.6.0 b),Stainless Steel (Precipitation and Transformation Hardening Steel),15-5PH H1100 <=12.0
84,15-5PH,AMS 5659,Bar and Forging,H1150,<=12.0,S,135,135, ,105,105, ,99,99, ,85, , ,230, , ,293, , ,166, , ,201, , ,16,11,,28.5, , , , , ,29.2, , ,, , ,11.2,0.27,0.283,Mil Hdbk5-G,2.6.6.0 b),Stainless Steel (Precipitation and Transformation Hardening Steel),15-5PH H1150 <=12.0
85,15-5PH,AMS 5659,Bar and Forging,H1150M,<=12.0,S,115,115, ,75,75, , , , , , , , , , , , , , , , , , , ,18,14,,28.5, , , , , ,29.2, , ,, , ,11.2,0.27,0.283,Mil Hdbk5-G,2.6.6.0 b),Stainless Steel (Precipitation and Transformation Hardening Steel),15-5PH H1150M <=12.0
86,15-5PH,AMS 5862,Plate,H1025,".187-.625""",S,154,155, ,143,145, ,150,152, ,97, , ,257, , ,331, , ,211, , ,246, , ,,8,,28.5, , , , , ,29.2, , ,, , ,11.2,0.27,0.283,Mil Hdbk5-G,2.6.6.0 c),Stainless Steel (Precipitation and Transformation Hardening Steel),"15-5PH H1025 .187-.625"""
87,15-5PH,AMS 5862,Plate,H1025,".626-2.000""",S,154,155, ,143,145, ,150,149, ,97, , ,257, , ,331, , ,211, , ,246, , ,,12,,28.5, , , , , ,29.2, , ,, , ,11.2,0.27,0.283,Mil Hdbk5-G,2.6.6.0 c),Stainless Steel (Precipitation and Transformation Hardening Steel),"15-5PH H1025 .626-2.000"""
88,15-5PH,AMS 5862,Plate,H1025,"2.001-3.000""",S,154,155, ,143,145, ,150,146, ,96, , ,257, , ,331, , ,211, , ,246, , ,,12,,28.5, , , , , ,29.2, , ,, , ,11.2,0.27,0.283,Mil Hdbk5-G,2.6.6.0 c),Stainless Steel (Precipitation and Transformation Hardening Steel),"15-5PH H1025 2.001-3.000"""
89,15-5PH,AMS 5862,Plate,H1025,"3.001-4.000""",S, ,155, , ,145, , , , , , , , , , , , , , , , , , , ,,12,,28.5, , , , , ,29.2, , ,, , ,11.2,0.27,0.283,Mil Hdbk5-G,2.6.6.0 c),Stainless Steel (Precipitation and Transformation Hardening Steel),"15-5PH H1025 3.001-4.000"""
90,15-5PH,AMS 5400,Investment Casting,H935,Any,S,170, , ,150, , ,155, , ,107, , ,269, , ,349, , ,209, , ,240, , ,6,,,28.5, , , , , ,29.2, , ,, , ,11.2,0.27,0.283,Mil Hdbk5-G,2.6.6.0 d),Stainless Steel (Precipitation and Transformation Hardening Steel),15-5PH H935 Any
91,PH15-7Mo,AMS 5520,"Sheet, Strip, Plate",TH1050,".0015-.500""",S,185,190, ,165,170, ,185,188, ,120, , ,327, , ,377, , ,259, , ,272, , ,,,,29, , , , , ,30, , ,, , ,11.4,0.28,0.277,Mil Hdbk5-G,2.6.7.0 b),Stainless Steel (Precipitation and Transformation Hardening Steel),"PH15-7Mo TH1050 .0015-.500"""
92,17-4PH,AMS 5604,"Sheet, Strip, Plate",H900,"<=4.00""",S, ,190, ,170, , , , , , , , , , , , , , , , , , , , ,,,,28.5, , , , , ,30, , ,, , ,11.2,0.27,0.282,Mil Hdbk5-G,2.6.8.0 b),Stainless Steel (Precipitation and Transformation Hardening Steel),"17-4PH H900 <=4.00"""
93,17-4PH,AMS 5604,"Sheet, Strip, Plate",H925,"<=4.00""",S, ,170, ,155, , , , , , , , , , , , , , , , , , , , ,,,,28.5, , , , , ,30, , ,, , ,11.2,0.27, ,Mil Hdbk5-G,2.6.8.0 b),Stainless Steel (Precipitation and Transformation Hardening Steel),"17-4PH H925 <=4.00"""
94,17-4PH,AMS 5604,"Sheet, Strip, Plate",H1025,"<=4.00""",S, ,155, ,145, , , , , , , , , , , , , , , , , , , , ,,,,28.5, , , , , ,30, , ,, , ,11.2,0.27, ,Mil Hdbk5-G,2.6.8.0 b),Stainless Steel (Precipitation and Transformation Hardening Steel),"17-4PH H1025 <=4.00"""
95,17-4PH,AMS 5604,"Sheet, Strip, Plate",H1075,"<=4.00""",S, ,145, ,125, , , , , , , , , , , , , , , , , , , , ,,,,28.5, , , , , ,30, , ,, , ,11.2,0.27,0.283,Mil Hdbk5-G,2.6.8.0 b),Stainless Steel (Precipitation and Transformation Hardening Steel),"17-4PH H1075 <=4.00"""
96,17-4PH,AMS 5604,"Sheet, Strip, Plate",H1100,"<=4.00""",S, ,140, ,115, , , , , , , , , , , , , , , , , , , , ,,,,28.5, , , , , ,30, , ,, , ,11.2,0.27,0.284,Mil Hdbk5-G,2.6.8.0 b),Stainless Steel (Precipitation and Transformation Hardening Steel),"17-4PH H1100 <=4.00"""
97,17-4PH,AMS 5604,"Sheet, Strip, Plate",H1150,"<=4.00""",S, ,135, ,105, , , , , , , , , , , , , , , , , , , , ,,,,28.5, , , , , ,30, , ,, , ,11.2,0.27, ,Mil Hdbk5-G,2.6.8.0 b),Stainless Steel (Precipitation and Transformation Hardening Steel),"17-4PH H1150 <=4.00"""
98,17-4PH,AMS 5643,"Forging, Tubing, Rings",H900,"<=8.00""",S,190, , ,170, , , , , , , , , , , , , , , , , , , , ,10,,,28.5, , , , , ,30, , ,, , ,11.2,0.27,0.282,Mil Hdbk5-G,2.6.8.0 d),Stainless Steel (Precipitation and Transformation Hardening Steel),"17-4PH H900 <=8.00"""
99,17-4PH,AMS 5643,"Forging, Tubing, Rings",H925,"<=8.00""",S,170, , ,155, , , , , , , , , , , , , , , , , , , , ,10,,,28.5, , , , , ,30, , ,, , ,11.2,0.27, ,Mil Hdbk5-G,2.6.8.0 d),Stainless Steel (Precipitation and Transformation Hardening Steel),"17-4PH H925 <=8.00"""
100,17-4PH,AMS 5643,"Forging, Tubing, Rings",H1025,"<=8.00""",S,155, , ,145, , , , , , , , , , , , , , , , , , , , ,12,,,28.5, , , , , ,30, , ,, , ,11.2,0.27, ,Mil Hdbk5-G,2.6.8.0 d),Stainless Steel (Precipitation and Transformation Hardening Steel),"17-4PH H1025 <=8.00"""
101,17-4PH,AMS 5643,"Forging, Tubing, Rings",H1075,"<=8.00""",S,145, , ,125, , , , , , , , , , , , , , , , , , , , ,13,,,28.5, , , , , ,30, , ,, , ,11.2,0.27,0.283,Mil Hdbk5-G,2.6.8.0 d),Stainless Steel (Precipitation and Transformation Hardening Steel),"17-4PH H1075 <=8.00"""
102,17-4PH,AMS 5643,"Forging, Tubing, Rings",H1100,"<=8.00""",S,140, , ,115, , , , , , , , , , , , , , , , , , , , ,14,,,28.5, , , , , ,30, , ,, , ,11.2,0.27, ,Mil Hdbk5-G,2.6.8.0 d),Stainless Steel (Precipitation and Transformation Hardening Steel),"17-4PH H1100 <=8.00"""
103,17-4PH,AMS 5643,"Forging, Tubing, Rings",H1150,"<=8.00""",S,135, , ,105, , , , , , , , , , , , , , , , , , , , ,16,,,28.5, , , , , ,30, , ,, , ,11.2,0.27,0.284,Mil Hdbk5-G,2.6.8.0 d),Stainless Steel (Precipitation and Transformation Hardening Steel),"17-4PH H1150 <=8.00"""
104,17-4PH,AMS 5643,"Forging, Tubing, Rings",H1150M,"<=8.00""",S,115, , ,75, , , , , , , , , , , , , , , , , , , , ,18,,,28.5, , , , , ,30, , ,, , ,11.2,0.27, ,Mil Hdbk5-G,2.6.8.0 d),Stainless Steel (Precipitation and Transformation Hardening Steel),"17-4PH H1150M <=8.00"""
105,17-4PH,AMS 5643,Bar,H900,"<8.00""",A,190, , ,170, , ,170, , ,123, , ,313, , ,380, , ,255, , ,280, , ,10,,,28.5, , , , , ,30, , , , , ,11.2,0.27,0.282,Mil Hdbk5-G,2.6.8.0 e),Stainless Steel (Precipitation and Transformation Hardening Steel),"17-4PH H900 <8.00"""
106,17-4PH,AMS 5643,Bar,H900,"<8.00""",B,195, , ,175, , ,175, , ,126, , ,322, , ,390, , ,262, , ,288, , ,10,,,28.5, , , , , ,30, , , , , ,11.2,0.27,0.282,Mil Hdbk5-G,2.6.8.0 e),Stainless Steel (Precipitation and Transformation Hardening Steel),"17-4PH H900 <8.00"""
107,17-4PH,AMS 5643,Bar,H925,"<8.00""",A,170, , ,155, , , , , , , , , , , , , , , , , , , , ,10,,,28.5, , , , , ,30, , , , , ,11.2,0.27, ,Mil Hdbk5-G,2.6.8.0 e),Stainless Steel (Precipitation and Transformation Hardening Steel),"17-4PH H925 <8.00"""
108,17-4PH,AMS 5643,Bar,H925,"<8.00""",B,178, , ,167, , , , , , , , , , , , , , , , , , , , ,10,,,28.5, , , , , ,30, , , , , ,11.2,0.27, ,Mil Hdbk5-G,2.6.8.0 e),Stainless Steel (Precipitation and Transformation Hardening Steel),"17-4PH H925 <8.00"""
109,17-4PH,AMS 5643,Bar,H1025,"<8.00""",S,155, , ,145, , ,139, , ,95, , ,263, , ,332, , ,211, , ,250, , ,12,,,28.5, , , , , ,30, , , , , ,11.2,0.27, ,Mil Hdbk5-G,2.6.8.0 e),Stainless Steel (Precipitation and Transformation Hardening Steel),"17-4PH H1025 <8.00"""
110,17-4PH,AMS 5643,Bar,H1075,"<8.00""",A,143, , ,125, , , , , , , , , , , , , , , , , , , , ,13,,,28.5, , , , , ,30, , , , , ,11.2,0.27,0.283,Mil Hdbk5-G,2.6.8.0 e),Stainless Steel (Precipitation and Transformation Hardening Steel),"17-4PH H1075 <8.00"""
111,17-4PH,AMS 5643,Bar,H1075,"<8.00""",B,143, , ,143, , , , , , , , , , , , , , , , , , , , ,13,,,28.5, , , , , ,30, , , , , ,11.2,0.27,0.283,Mil Hdbk5-G,2.6.8.0 e),Stainless Steel (Precipitation and Transformation Hardening Steel),"17-4PH H1075 <8.00"""
112,17-4PH,AMS 5643,Bar,H1100,"<8.00""",S,140, , ,115, , , , , , , , , , , , , , , , , , , , ,14,,,28.5, , , , , ,30, , , , , ,11.2,0.27, ,Mil Hdbk5-G,2.6.8.0 e),Stainless Steel (Precipitation and Transformation Hardening Steel),"17-4PH H1100 <8.00"""
113,17-4PH,AMS 5643,Bar,H1150,"<8.00""",A,125, , ,100, , ,90, , ,79, , ,213, , ,270, , ,152, , ,181, , ,16,,,28.5, , , , , ,30, , , , , ,11.2,0.27,0.284,Mil Hdbk5-G,2.6.8.0 e),Stainless Steel (Precipitation and Transformation Hardening Steel),"17-4PH H1150 <8.00"""
114,17-4PH,AMS 5643,Bar,H1150,"<8.00""",B,134, , ,115, , ,104, , ,85, , ,228, , ,289, , ,175, , ,208, , ,16,,,28.5, , , , , ,30, , , , , ,11.2,0.27,0.284,Mil Hdbk5-G,2.6.8.0 e),Stainless Steel (Precipitation and Transformation Hardening Steel),"17-4PH H1150 <8.00"""
115,17-4PH,AMS 5643,Bar,H1150M,"<8.00""",S,115, , ,75, , , , , , , , , , , , , , , , , , , , ,18,,,28.5, , , , , ,30, , , , , ,11.2,0.27, ,Mil Hdbk5-G,2.6.8.0 e),Stainless Steel (Precipitation and Transformation Hardening Steel),"17-4PH H1150M <8.00"""
116,17-4PH,AMS 5344,Investment Casting, ,Any,S,180, , ,160, , , , , , , , , , , , , , , , , , , , ,4,,,28.5, , , , , ,30, , , , , ,12.7,0.27,0.282,Mil Hdbk5-G,2.6.8.0 f),Stainless Steel (Precipitation and Transformation Hardening Steel),17-4PH   Any
117,17-4PH,AMS 5343,Investment Casting,H1000,Any,S,150, , ,130, , ,132, , ,98, , ,254, , ,329, , ,189, , ,222, , ,4,,,28.5, , , , , ,30, , , , , ,12.7,0.27, ,Mil Hdbk5-G,2.6.8.0 f),Stainless Steel (Precipitation and Transformation Hardening Steel),17-4PH H1000 Any
118,17-4PH,AMS 5342,Investment Casting,H1100,Any,S,130, , ,120, , , , , , , , , , , , , , , , , , , , ,6,,,28.5, , , , , ,30, , , , , ,12.7,0.27, ,Mil Hdbk5-G,2.6.8.0 f),Stainless Steel (Precipitation and Transformation Hardening Steel),17-4PH H1100 Any
119,17-7PH,"AMS 5528, MIL-S-25043",Sheet,TH1050,".015-.187""",A,177,177, ,150,150, ,160,166, ,112, , ,305, , ,351, , ,228, , ,240, , ,,,,29, , , , , ,30, , , , , ,11.5,0.28,0.276,Mil Hdbk5-G,2.6.9.0 b),Stainless Steel (Precipitation and Transformation Hardening Steel),"17-7PH TH1050 .015-.187"""
120,17-7PH,"AMS 5528, MIL-S-25043",Sheet,TH1050,".015-.187""",B,183,184, ,167,167, ,179,185, ,117, , ,317, , ,365, , ,254, , ,267, , ,,,,29, , , , , ,30, , , , , ,11.5,0.28,0.276,Mil Hdbk5-G,2.6.9.0 b),Stainless Steel (Precipitation and Transformation Hardening Steel),"17-7PH TH1050 .015-.187"""
121,17-7PH,"AMS 5528, MIL-S-25043",Plate,TH1050,".188-.500""",S, ,180, , ,150, ,160,166, ,114, , ,310, , ,357, , ,228, , ,240, , ,6,,,29, , , , , ,30, , , , , ,11.5,0.28,0.276,Mil Hdbk5-G,2.6.9.0 b),Stainless Steel (Precipitation and Transformation Hardening Steel),"17-7PH TH1050 .188-.500"""
122,17-7PH,AMS 5528 ,Plate,TH1050,".501-1.000""",S, ,180, , ,150, , , , , , , , , , , , , , , , , , , ,6,,,29, , , , , ,30, , , , , ,11.5,0.28,0.276,Mil Hdbk5-G,2.6.9.0 b),Stainless Steel (Precipitation and Transformation Hardening Steel),"17-7PH TH1050 .501-1.000"""
123,"AISI 301,302,303,304,321, 347",MIL-S-5059,"Sheet, Strip, plate",Annealed,"<=.187""",S,73,75, ,26,30, ,23,29, ,50, , , , , ,162, , , , , ,55, , ,,40,,29,29, , , , ,28,28, , , , ,11.2,0.27,0.286,Mil Hdbk5-G,2.7.1.0 b),Austentic Stainless Steel (18Cr-8Ni),"AISI 301,302,303,304,321, 347 Annealed <=.187"""
124,"AISI 301,302,303,304,321, 347","AMS 5517, MIL-S-5059","Sheet, Strip, plate",1/4 Hard,,A,124,122, ,69,67, ,44,71, ,66, , , , , ,262, , , , , ,123, , ,,25,,27,28, , , , ,26,27, , , , ,10.6,0.27,0.286,Mil Hdbk5-G,2.7.1.0 b),Austentic Stainless Steel (18Cr-8Ni),"AISI 301,302,303,304,321, 347 1/4 Hard "
125,"AISI 301,302,303,304,321, 347","AMS 5517, MIL-S-5059","Sheet, Strip, plate",1/4 Hard,,B,129,127, ,83,82, ,54,88, ,69, , , , , ,273, , , , , ,149, , ,,,,27,28, , , , ,26,27, , , , ,10.6,0.27,0.286,Mil Hdbk5-G,2.7.1.0 b),Austentic Stainless Steel (18Cr-8Ni),"AISI 301,302,303,304,321, 347 1/4 Hard "
126,"AISI 301,302,303,304,321, 347","AMS 5518, MIL-S-5059","Sheet, Strip, plate",1/2 Hard, ,A,141,142, ,93,92, ,61,100, ,77, , , , , ,292, , , , , ,167, , ,,,,26,28, , , , ,26,27, , , , ,10.5,0.27,0.286,Mil Hdbk5-G,2.7.1.0 b),Austentic Stainless Steel (18Cr-8Ni),"AISI 301,302,303,304,321, 347 1/2 Hard  "
127,"AISI 301,302,303,304,321, 347","AMS 5518, MIL-S-5059","Sheet, Strip, plate",1/2 Hard,,B,151,152, ,110,105, ,69,116, ,82, , , , , ,310, , , , , ,189, , ,,,,26,28, , , , ,26,27, , , , ,10.5,0.27,0.286,Mil Hdbk5-G,2.7.1.0 b),Austentic Stainless Steel (18Cr-8Ni),"AISI 301,302,303,304,321, 347 1/2 Hard "
128,"AISI 301,302,303,304,321, 347",MIL-S-5059,"Sheet, Strip, plate",3/4 Hard, ,A,157,163, ,118,113, ,75,127, ,88, , , , , ,327, , , , , ,202, , ,,,,26,28, , , , ,26,27, , , , ,10.5,0.27,0.286,Mil Hdbk5-G,2.7.1.0 b),Austentic Stainless Steel (18Cr-8Ni),"AISI 301,302,303,304,321, 347 3/4 Hard  "
129,"AISI 301,302,303,304,321, 347",MIL-S-5059,"Sheet, Strip, plate",3/4 Hard,,B,168,173, ,135,133, ,88,152, ,93, , , , , ,342, , , , , ,234, , ,,,,26,28, , , , ,26,27, , , , ,10.5,0.27,0.286,Mil Hdbk5-G,2.7.1.0 b),Austentic Stainless Steel (18Cr-8Ni),"AISI 301,302,303,304,321, 347 3/4 Hard "
130,"AISI 301,302,303,304,321, 347","AMS 5519, MIL-S-5059","Sheet, Strip, plate",Full Hard, ,A,174,175, ,137,135, ,83,142, ,95, , , , , ,346, , , , , ,222, , ,,,,26,28, , , , ,26,27, , , , ,10.5,0.27,0.286,Mil Hdbk5-G,2.7.1.0 b),Austentic Stainless Steel (18Cr-8Ni),"AISI 301,302,303,304,321, 347 Full Hard  "
131,"AISI 301,302,303,304,321, 347","AMS 5519, MIL-S-5059","Sheet, Strip, plate",Full Hard,,B,185,186, ,153,142, ,94,164, ,100, , , , , ,361, , , , , ,249, , ,,,,26,28, , , , ,26,27, , , , ,10.5,0.27,0.286,Mil Hdbk5-G,2.7.1.0 b),Austentic Stainless Steel (18Cr-8Ni),"AISI 301,302,303,304,321, 347 Full Hard "
132,S30400,"MIL-T-6845D, superseded by AMS5566",Tubing,1/8 Hard,">0.25"" dia",S,105, , ,75, , , , , , , , , , , , , , , , , , , , ,20,,, , , , , , , , , , , , , , , ,Mil-T-6845D,,Corrosion Resistant Steel,"S30400 1/8 Hard >0.25"" dia"
133,SAE 30304,AMS 5566J,Tubing, ,<0.125,S,95, , , , , , , , , , , , , , , , , , , , , , , ,20,,, , , , , , , , , , , , , , , ,AMS 5566J,,Corrosion Resistant Steel,SAE 30304   <0.125
134,SAE 30304,AMS 5566J,Tubing, ,0.125-0.188,S,95, , ,60, , , , , , , , , , , , , , , , , , , , ,25,,, , , , , , , , , , , , , , , ,AMS 5566J,,Corrosion Resistant Steel,SAE 30304   0.125-0.188
135,SAE 30304,AMS 5566J,Tubing, ,>0.188,S,105, , ,75, , , , , , , , , , , , , , , , , , , , ,20,,, , , , , , , , , , , , , , , ,AMS 5566J,,Corrosion Resistant Steel,SAE 30304   >0.188
136,9Mn-20Cr-6.5Ni-.28N ,AMS 5561C,Tubing, , ,S,142, , ,120, , , , , , , , , , , , , , , , , , , , ,20,,, , , , , , , , , , , , , , , ,AMS 5561C,,Corrosion and Heat Resistant Steel,9Mn-20Cr-6.5Ni-.28N     
137,A-286 (Fe-25Ni-15Cr-2Ti),AMS 5525B,"Sheet, Strip, Plate",ST: 1800F>60min-airmelt, ,S,105, , , , , , , , , , , , , , , , , , , , , , , ,25,,, , , , , , , , , , , , , , , ,Steel Hdbk,code 1601,Hardenable Austenitic Ni Cr Steel (used up to 1300F),A-286 (Fe-25Ni-15Cr-2Ti) ST: 1800F>60min-airmelt  
138,A-286 (Fe-25Ni-15Cr-2Ti),AMS 5525B,"Sheet, Strip, Plate",ST+Aged, ,S,140, , ,95, , ,95, , ,91, , ,210, , ,266, , ,142, , ,171, , ,15,,,29.1, , , , , ,29.1, , , , , ,10.4, , ,Steel Hdbk,code 1601,Hardenable Austenitic Ni Cr Steel (used up to 1300F),A-286 (Fe-25Ni-15Cr-2Ti) ST+Aged  
139,A-286 (Fe-25Ni-15Cr-2Ti),AMS 5735E,"Bars, forgings and tubings",ST+Aged, ,S,130, , ,85, , ,85, , ,85, , ,195, , ,247, , ,127, , ,153, , ,15,,,29.1, , , , , ,29.1, , , , , ,10.4, , ,Steel Hdbk,code 1601,Hardenable Austenitic Ni Cr Steel (used up to 1300F),A-286 (Fe-25Ni-15Cr-2Ti) ST+Aged  
140,A-286 (Fe-25Ni-15Cr-2Ti),AMS 5737B consumable electrode melted,"Bars, forgings and tubings",ST+Aged, ,S,140, , ,95, , ,95, , ,91, , ,210, , ,266, , ,142, , ,171, , ,12,,,29.1, , , , , ,29.1, , , , , ,10.4, , ,Steel Hdbk,code 1601,Hardenable Austenitic Ni Cr Steel (used up to 1300F),A-286 (Fe-25Ni-15Cr-2Ti) ST+Aged  
141,,,, ,,, , , , , , , , , , , , , , , , , , , , , , , , , , , , , , , , , , , , , , , , , , , , , , 
142,,,,,, , , , , , , , , , , , , , , , , , , , , , , , , , ,,, , , , , , , , , , , , , , , , ,,,  
143,,,,,,, , , , , , , , , , , , , , , , , , , , , , , , , , , , , , , , , , , , , , , , , , , , , ,
