Repository: stressjock/stressjock.github.io

# stressjock.github.io

## matcomp_HTML_ST

## IMPORTANT ##########################################################

## The output of the program matcomp_HTML_ST is provided for informational purposes only and must not be used for any serious, commercial,

## or safety-critical undertaking. The input data has not been validated or verified, and the user ## assumes all risks associated with its use.

## IMPORTANT ##########################################################

This is a single-page web application designed in the LCARS (Star Trek) style, intended for uploading, selecting, and comparing material data from a CSV file.

File: assets/mmpds.csv (part 2 of 6)
119,17-7PH,"AMS 5528, MIL-S-25043",Sheet,TH1050,".015-.187""",A,177,177, ,150,150, ,160,166, ,112, , ,305, , ,351, , ,228, , ,240, , ,,,,29, , , , , ,30, , , , , ,11.5,0.28,0.276,Mil Hdbk5-G,2.6.9.0 b),Stainless Steel (Precipitation and Transformation Hardening Steel),"17-7PH TH1050 .015-.187"""
120,17-7PH,"AMS 5528, MIL-S-25043",Sheet,TH1050,".015-.187""",B,183,184, ,167,167, ,179,185, ,117, , ,317, , ,365, , ,254, , ,267, , ,,,,29, , , , , ,30, , , , , ,11.5,0.28,0.276,Mil Hdbk5-G,2.6.9.0 b),Stainless Steel (Precipitation and Transformation Hardening Steel),"17-7PH TH1050 .015-.187"""
121,17-7PH,"AMS 5528, MIL-S-25043",Plate,TH1050,".188-.500""",S, ,180, , ,150, ,160,166, ,114, , ,310, , ,357, , ,228, , ,240, , ,6,,,29, , , , , ,30, , , , , ,11.5,0.28,0.276,Mil Hdbk5-G,2.6.9.0 b),Stainless Steel (Precipitation and Transformation Hardening Steel),"17-7PH TH1050 .188-.500"""
122,17-7PH,AMS 5528 ,Plate,TH1050,".501-1.000""",S, ,180, , ,150, , , , , , , , , , , , , , , , , , , ,6,,,29, , , , , ,30, , , , , ,11.5,0.28,0.276,Mil Hdbk5-G,2.6.9.0 b),Stainless Steel (Precipitation and Transformation Hardening Steel),"17-7PH TH1050 .501-1.000"""
144,,,,,, , , , , , , , , , , , , , , , , , , , , , , , , , ,,, , , , , , , , , , , , , , , , ,,,  
145,,,,,,, , , , , , , , , , , , , , , , , , , , , , , , , , , , , , , , , , , , , , , , , , , , , , 
146,,,,,, , , , , , , , , , , , , , , , , , , , , , , , , , ,,, , , , , , , , , , , , , , , , ,,,  
147,,,,,,, , , , , , , , , , , , , , , , , , , , , , , , , , , , , , , , , , , , , , , , , , , , , , 
148,,,,,, , , , , , , , , , , , , , , , , , , , , , , , , , ,,, , , , , , , , , , , , , , , , ,,,  
149,,,,,,, , , , , , , , , , , , , , , , , , , , , , , , , , , , , , , , , , , , , , , , , , , , , , 
150,,,,,, , , , , , , , , , , , , , , , , , , , , , , , , , ,,, , , , , , , , , , , , , , , , ,,,  
151,,,,,,, , , , , , , , , , , , , , , , , , , , , , , , , , , , , , , , , , , , , , , , , , , , , , 
152,,,,,, , , , , , , , , , , , , , , , , , , , , , , , , , ,,, , , , , , , , , , , , , , , , ,,,  
153,,,,,,, , , , , , , , , , , , , , , , , , , , , , , , , , , , , , , , , , , , , , , , , , , , , , 
154,,,,,, , , , , , , , , , , , , , , , , , , , , , , , , , ,,, , , , , , , , , , , , , , , , ,,,  
155,,,,,,, , , , , , , , , , , , , , , , , , , , , , , , , , , , , , , , , , , , , , , , , , , , , , 
156,,,,,, , , , , , , , , , , , , , , , , , , , , , , , , , ,,, , , , , , , , , , , , , , , , ,,,  
157,,,,,,, , , , , , , , , , , , , , , , , , , , , , , , , , , , , , , , , , , , , , , , , , , , , , 
158,,,,,, , , , , , , , , , , , , , , , , , , , , , , , , , ,,, , , , , , , , , , , , , , , , ,,,  
159,,,,,,, , , , , , , , , , , , , , , , , , , , , , , , , , , , , , , , , , , , , , , , , , , , , , 
160,,,,,, , , , , , , , , , , , , , , , , , , , , , , , , , ,,, , , , , , , , , , , , , , , , ,,,  
161,,,,,,, , , , , , , , , , , , , , , , , , , , , , , , , , , , , , , , , , , , , , , , , , , , , , 
162,,,,,, , , , , , , , , , , , , , , , , , , , , , , , , , ,,, , , , , , , , , , , , , , , , ,,,  
163,2014 Alum Alloy Sheet and Plate,AMS4029,Sheet,T6,".020-.039""",A,65,64, ,58,57, ,58,59, ,39, , ,97, , ,123, , ,81, , ,93, , ,,6,,10.5, , , , , ,10.7, , , , , ,4,0.33,0.101,Mil Hdbk5-G,3.2.1.0 b1),2000 Series Wrought Aluminum Alloy,"2014 Alum Alloy Sheet and Plate T6 .020-.039"""
164,2014 Alum Alloy Sheet and Plate,AMS4029,Sheet,T6,".020-.039""",B,67,66, ,60,59, ,60,61, ,40, , ,100, , ,127, , ,84, , ,96, , ,,,,10.5, , , , , ,10.7, , , , , ,4,0.33,0.101,Mil Hdbk5-G,3.2.1.0 b1),2000 Series Wrought Aluminum Alloy,"2014 Alum Alloy Sheet and Plate T6 .020-.039"""
165,2014 Alum Alloy Sheet and Plate,AMS4029,Sheet,T6,".040-.249""",A,67,66, ,59,58, ,59,60, ,40, , ,100, , ,127, , ,83, , ,94, , ,,7,,10.5, , , , , ,10.7, , , , , ,4,0.33,0.101,Mil Hdbk5-G,3.2.1.0 b1),2000 Series Wrought Aluminum Alloy,"2014 Alum Alloy Sheet and Plate T6 .040-.249"""
166,2014 Alum Alloy Sheet and Plate,AMS4029,Sheet,T6,".040-.249""",B,68,67, ,60,59, ,60,61, ,41, , ,102, , ,129, , ,84, , ,96, , ,,,,10.5, , , , , ,10.7, , , , , ,4,0.33,0.101,Mil Hdbk5-G,3.2.1.0 b1),2000 Series Wrought Aluminum Alloy,"2014 Alum Alloy Sheet and Plate T6 .040-.249"""
167,2014 Alum Alloy Sheet and Plate,AMS4029,Plate,T651,".250-.499""",A,66,67, ,60,59, ,58,61, ,40, , ,105, , ,134, , ,90, , ,106, , ,,7,,10.7, , , , , ,10.9, , , , , ,4,0.33,0.101,Mil Hdbk5-G,3.2.1.0 b1),2000 Series Wrought Aluminum Alloy,"2014 Alum Alloy Sheet and Plate T651 .250-.499"""
168,2014 Alum Alloy Sheet and Plate,AMS4029,Plate,T651,".250-.499""",B,68,69, ,62,61, ,60,63, ,41, , ,108, , ,138, , ,93, , ,110, , ,,,,10.7, , , , , ,10.9, , , , , ,4,0.33,0.101,Mil Hdbk5-G,3.2.1.0 b1),2000 Series Wrought Aluminum Alloy,"2014 Alum Alloy Sheet and Plate T651 .250-.499"""
169,2014 Alum Alloy Sheet and Plate,AMS4029,Plate,T651,".500-1.000""",A,66,67, ,60,59, ,58,61, ,40, , ,105, , ,134, , ,90, , ,106, , ,,6,,10.7, , , , , ,10.9, , , , , ,4,0.33,0.101,Mil Hdbk5-G,3.2.1.0 b1),2000 Series Wrought Aluminum Alloy,"2014 Alum Alloy Sheet and Plate T651 .500-1.000"""
170,2014 Alum Alloy Sheet and Plate,AMS4029,Plate,T651,".500-1.000""",B,67,68, ,61,60, ,59,62, ,41, , ,107, , ,136, , ,92, , ,109, , ,,,,10.7, , , , , ,10.9, , , , , ,4,0.33,0.101,Mil Hdbk5-G,3.2.1.0 b1),2000 Series Wrought Aluminum Alloy,"2014 Alum Alloy Sheet and Plate T651 .500-1.000"""
171,2014 Alum Alloy Sheet and Plate,AMS4029,Plate,T651,"1.001-2.000""",A,66,67, ,60,59, ,58,61, ,40, , ,105, , ,134, , ,90, , ,106, , ,,4,,10.7, , , , , ,10.9, , , , , ,4,0.33,0.101,Mil Hdbk5-G,3.2.1.0 b1),2000 Series Wrought Aluminum Alloy,"2014 Alum Alloy Sheet and Plate T651 1.001-2.000"""
172,2014 Alum Alloy Sheet and Plate,AMS4029,Plate,T651,"1.001-2.000""",B,67,68, ,62,61, ,60,63, ,41, , ,107, , ,136, , ,93, , ,110, , ,,,,10.7, , , , , ,10.9, , , , , ,4,0.33,0.101,Mil Hdbk5-G,3.2.1.0 b1),2000 Series Wrought Aluminum Alloy,"2014 Alum Alloy Sheet and Plate T651 1.001-2.000"""
173,2014 Alum Alloy Sheet and Plate,AMS4029,Plate,T651,"2.001-2.500""",A,64,65,59,59,58,54,57,60,59,38, , ,102, , ,130, , ,88, , ,104, , ,,2,,10.7, , , , , ,10.9, , , , , ,4,0.33,0.101,Mil Hdbk5-G,3.2.1.0 b1),2000 Series Wrought Aluminum Alloy,"2014 Alum Alloy Sheet and Plate T651 2.001-2.500"""
174,2014 Alum Alloy Sheet and Plate,AMS4029,Plate,T651,"2.001-2.500""",B,65,66,60,61,60,56,59,62,61,39, , ,104, , ,132, , ,92, , ,109, , ,,,,10.7, , , , , ,10.9, , , , , ,4,0.33,0.101,Mil Hdbk5-G,3.2.1.0 b1),2000 Series Wrought Aluminum Alloy,"2014 Alum Alloy Sheet and Plate T651 2.001-2.500"""
175,2014 Alum Alloy Sheet and Plate,AMS4029,Plate,T651,"2.501-3.000""",A, ,63, , ,57, , , , , , , , , , , , , , , , , , , ,,2,,10.7, , , , , ,10.9, , , , , ,4,0.33,0.101,Mil Hdbk5-G,3.2.1.0 b1),2000 Series Wrought Aluminum Alloy,"2014 Alum Alloy Sheet and Plate T651 2.501-3.000"""
176,2014 Alum Alloy Sheet and Plate,AMS4029,Plate,T651,"2.501-3.000""",B, ,64, ,59,59, , , , , , , , , , , , , , , , , , , , ,,,10.7, , , , , ,10.9, , , , , ,4,0.33,0.101,Mil Hdbk5-G,3.2.1.0 b1),2000 Series Wrought Aluminum Alloy,"2014 Alum Alloy Sheet and Plate T651 2.501-3.000"""
177,2014 Alum Alloy Sheet and Plate,AMS4029,Plate,T651,"3.001-4.000""",A, ,59, , ,55, , , , , , , , , , , , , , , , , , , ,,1,,10.7, , , , , ,10.9, , , , , ,4,0.33,0.101,Mil Hdbk5-G,3.2.1.0 b1),2000 Series Wrought Aluminum Alloy,"2014 Alum Alloy Sheet and Plate T651 3.001-4.000"""
178,2014 Alum Alloy Sheet and Plate,AMS4029,Plate,T651,"3.001-4.000""",B, ,60, ,57,57, , , , , , , , , , , , , , , , , , , , ,,,10.7, , , , , ,10.9, , , , , ,4,0.33,0.101,Mil Hdbk5-G,3.2.1.0 b1),2000 Series Wrought Aluminum Alloy,"2014 Alum Alloy Sheet and Plate T651 3.001-4.000"""
179,2014 Alum Alloy Sheet and Plate,AMS4028,Sheet,T62,"0.020-.039""",A,65,64, ,58,57, ,58,59, ,39, , ,97, , ,123, , ,81, , ,93, , ,,6,,10.5, , , , , ,10.7, , , , , ,4,0.33,0.101,Mil Hdbk5-G,3.2.1.0 b2),2000 Series Wrought Aluminum Alloy,"2014 Alum Alloy Sheet and Plate T62 0.020-.039"""
180,2014 Alum Alloy Sheet and Plate,AMS4028,Sheet,T62,0.02-.039,B,67,66, ,60,59, ,60,61, ,40, , ,100, , ,127, , ,84, , ,96, , ,,,,10.5, , , , , ,10.7, , , , , ,4,0.33,0.101,Mil Hdbk5-G,3.2.1.0 b2),2000 Series Wrought Aluminum Alloy,2014 Alum Alloy Sheet and Plate T62 0.02-.039
181,2014 Alum Alloy Sheet and Plate,AMS4028,Sheet,T62,"0.040-.249""",A,67,66, ,59,58, ,59,60, ,40, , ,100, , ,127, , ,83, , ,95, , ,,7,,10.5, , , , , ,10.7, , , , , ,4,0.33,0.101,Mil Hdbk5-G,3.2.1.0 b2),2000 Series Wrought Aluminum Alloy,"2014 Alum Alloy Sheet and Plate T62 0.040-.249"""
182,2014 Alum Alloy Sheet and Plate,AMS4028,Sheet,T62,"0.040-.249""",B,68,67, ,60,59, ,60,61, ,41, , ,102, , ,129, , ,84, , ,96, , ,,,,10.5, , , , , ,10.7, , , , , ,4,0.33,0.101,Mil Hdbk5-G,3.2.1.0 b2),2000 Series Wrought Aluminum Alloy,"2014 Alum Alloy Sheet and Plate T62 0.040-.249"""
183,2014 Alum Alloy Sheet and Plate,AMS4028,Plate,T62,"0.250-.499""",A,65,67, ,57,59, ,59,60, ,37, , ,100, , ,127, , ,84, , ,99, , ,,7,,10.7, , , , , ,10.9, , , , , ,4,0.33,0.101,Mil Hdbk5-G,3.2.1.0 b2),2000 Series Wrought Aluminum Alloy,"2014 Alum Alloy Sheet and Plate T62 0.250-.499"""
184,2014 Alum Alloy Sheet and Plate,AMS4028,Plate,T62,"0.250-.499""",B,67,69, ,59,61, ,61,62, ,39, , ,103, , ,131, , ,87, , ,103, , ,,,,10.7, , , , , ,10.9, , , , , ,4,0.33,0.101,Mil Hdbk5-G,3.2.1.0 b2),2000 Series Wrought Aluminum Alloy,"2014 Alum Alloy Sheet and Plate T62 0.250-.499"""
185,2014 Alum Alloy Sheet and Plate,AMS4028,Plate,T62,"0.500-1.000""",A,65,67, ,57,59, ,59,60, ,37, , ,100, , ,127, , ,84, , ,99, , ,,6,,10.7, , , , , ,10.9, , , , , ,4,0.33,0.101,Mil Hdbk5-G,3.2.1.0 b2),2000 Series Wrought Aluminum Alloy,"2014 Alum Alloy Sheet and Plate T62 0.500-1.000"""
186,2014 Alum Alloy Sheet and Plate,AMS4028,Plate,T62,"0.500-1.000""",B,67,69, ,59,61, ,61,62, ,39, , ,103, , ,131, , ,87, , ,103, , ,,,,10.7, , , , , ,10.9, , , , , ,4,0.33,0.101,Mil Hdbk5-G,3.2.1.0 b2),2000 Series Wrought Aluminum Alloy,"2014 Alum Alloy Sheet and Plate T62 0.500-1.000"""
187,2014 Alum Alloy Sheet and Plate,QQ-A-250/3,Sheet,T6,0.020-.039,A,62,61, ,54,53, ,54,55, ,37, , ,93, , ,117, , ,76, , ,86, , ,,7,,10.5, , , , , ,10.7, , , , , ,4,0.33,0.101,Mil Hdbk5-G,3.2.1.0 c1),2000 Series Wrought Aluminum Alloy,2014 Alum Alloy Sheet and Plate T6 0.020-.039
188,2014 Alum Alloy Sheet and Plate,QQ-A-250/3,Sheet,T6,0.020-.039,B,64,63, ,56,55, ,56,57, ,38, , ,96, , ,121, , ,78, , ,89, , ,,,,10.5, , , , , ,10.7, , , , , ,4,0.33,0.101,Mil Hdbk5-G,3.2.1.0 c1),2000 Series Wrought Aluminum Alloy,2014 Alum Alloy Sheet and Plate T6 0.020-.039
189,2014 Alum Alloy Sheet and Plate,QQ-A-250/3,Sheet,T6,.040-.249,A,65,64, ,57,56, ,57,58, ,39, , ,97, , ,123, , ,80, , ,91, , ,,8,,10.5, , , , , ,10.7, , , , , ,4,0.33,0.101,Mil Hdbk5-G,3.2.1.0 c1),2000 Series Wrought Aluminum Alloy,2014 Alum Alloy Sheet and Plate T6 .040-.249
190,2014 Alum Alloy Sheet and Plate,QQ-A-250/3,Sheet,T6,.040-.249,B,67,66, ,59,58, ,59,60, ,40, , ,100, , ,127, , ,83, , ,94, , ,,,,10.5, , , , , ,10.7, , , , , ,4,0.33,0.101,Mil Hdbk5-G,3.2.1.0 c1),2000 Series Wrought Aluminum Alloy,2014 Alum Alloy Sheet and Plate T6 .040-.249
191,2014 Alum Alloy Sheet and Plate,QQ-A-250/3,Plate,T651,.250-.499,A,63,64, ,58,57, ,56,59, ,38, , ,101, , ,128, , ,87, , ,102, , ,,8,,10.7, , , , , ,10.9, , , , , ,4,0.33,0.101,Mil Hdbk5-G,3.2.1.0 c1),2000 Series Wrought Aluminum Alloy,2014 Alum Alloy Sheet and Plate T651 .250-.499
192,2014 Alum Alloy Sheet and Plate,QQ-A-250/3,Plate,T651,.250-.499,B,65,66, ,60,59, ,58,61, ,39, , ,104, , ,132, , ,90, , ,106, , ,,,,10.7, , , , , ,10.9, , , , , ,4,0.33,0.101,Mil Hdbk5-G,3.2.1.0 c1),2000 Series Wrought Aluminum Alloy,2014 Alum Alloy Sheet and Plate T651 .250-.499
193,2014 Alum Alloy Sheet and Plate,QQ-A-250/3,Plate,T651,.500-1.000,A,63,64, ,57,56, ,55,58, ,38, , ,101, , ,128, , ,85, , ,100, , ,,6,,10.7, , , , , ,10.9, , , , , ,4,0.33,0.101,Mil Hdbk5-G,3.2.1.0 c1),2000 Series Wrought Aluminum Alloy,2014 Alum Alloy Sheet and Plate T651 .500-1.000
194,2014 Alum Alloy Sheet and Plate,QQ-A-250/3,Plate,T651,.500-1.000,B,64,65, ,58,57, ,56,59, ,38, , ,102, , ,130, , ,87, , ,102, , ,,,,10.7, , , , , ,10.9, , , , , ,4,0.33,0.101,Mil Hdbk5-G,3.2.1.0 c1),2000 Series Wrought Aluminum Alloy,2014 Alum Alloy Sheet and Plate T651 .500-1.000
195,2014 Alum Alloy Sheet and Plate,QQ-A-250/3,Plate,T651,1.001-2.000,A,63,64, ,57,56, ,55,58, ,38, , ,101, , ,128, , ,85, , ,100, , ,,4,,10.7, , , , , ,10.9, , , , , ,4,0.33,0.101,Mil Hdbk5-G,3.2.1.0 c1),2000 Series Wrought Aluminum Alloy,2014 Alum Alloy Sheet and Plate T651 1.001-2.000
196,2014 Alum Alloy Sheet and Plate,QQ-A-250/3,Plate,T651,1.001-2.000,B,64,65, ,59,58, ,57,60, ,38, , ,102, , ,130, , ,88, , ,104, , ,,,,10.7, , , , , ,10.9, , , , , ,4,0.33,0.101,Mil Hdbk5-G,3.2.1.0 c1),2000 Series Wrought Aluminum Alloy,2014 Alum Alloy Sheet and Plate T651 1.001-2.000
197,2014 Alum Alloy Sheet and Plate,QQ-A-250/3,Plate,T651,2.001-2.500,A,61,62,59,56,55,54,54,57,59,37, , ,97, , ,124, , ,84, , ,98, , ,,2,,10.7, , , , , ,10.9, , , , , ,4,0.33,0.101,Mil Hdbk5-G,3.2.1.0 c1),2000 Series Wrought Aluminum Alloy,2014 Alum Alloy Sheet and Plate T651 2.001-2.500
198,2014 Alum Alloy Sheet and Plate,QQ-A-250/3,Plate,T651,2.001-2.500,B,62,63,60,58,57,56,56,59,61,37, , ,99, , ,126, , ,87, , ,102, , ,,,,10.7, , , , , ,10.9, , , , , ,4,0.33,0.101,Mil Hdbk5-G,3.2.1.0 c1),2000 Series Wrought Aluminum Alloy,2014 Alum Alloy Sheet and Plate T651 2.001-2.500
199,2014 Alum Alloy Sheet and Plate,QQ-A-250/3,Plate,T651,2.501-3.000,A, ,60, , ,54, , , , , , , , , , , , , , , , , , , ,,2,,10.7, , , , , ,10.9, , , , , ,4,0.33,0.101,Mil Hdbk5-G,3.2.1.0 c1),2000 Series Wrought Aluminum Alloy,2014 Alum Alloy Sheet and Plate T651 2.501-3.000
200,2014 Alum Alloy Sheet and Plate,QQ-A-250/3,Plate,T651,2.501-3.000,B, ,61, , ,56, , , , , , , , , , , , , , , , , , , , ,,,10.7, , , , , ,10.9, , , , , ,4,0.33,0.101,Mil Hdbk5-G,3.2.1.0 c1),2000 Series Wrought Aluminum Alloy,2014 Alum Alloy Sheet and Plate T651 2.501-3.000
201,2014 Alum Alloy Sheet and Plate,QQ-A-250/3,Plate,T651,3.001-4.000,A, ,56, , ,52, , , , , , , , , , , , , , , , , , , ,,1,,10.7, , , , , ,10.9, , , , , ,4,0.33,0.101,Mil Hdbk5-G,3.2.1.0 c1),2000 Series Wrought Aluminum Alloy,2014 Alum Alloy Sheet and Plate T651 3.001-4.000
202,2014 Alum Alloy Sheet and Plate,QQ-A-250/3,Plate,T651,3.001-4.000,B, ,57, , ,54, , , , , , , , , , , , , , , , , , , , ,,,10.7, , , , , ,10.9, , , , , ,4,0.33,0.101,Mil Hdbk5-G,3.2.1.0 c1),2000 Series Wrought Aluminum Alloy,2014 Alum Alloy Sheet and Plate T651 3.001-4.000
203,2014 Clad Alum Alloy Sheet and Plate,QQ-A-250/3,Clad Sheet,T62,"0.020-.0.039""",A,62,61, ,54,53, ,54,55, ,37, , ,93, , ,117, , ,76, , ,86, , ,,7,,10.5, , , , , ,10.7, , , , , ,4,0.33,0.101,Mil Hdbk5-G,3.2.1.0 c2),2000 Series Wrought Aluminum Alloy,"2014 Clad Alum Alloy Sheet and Plate T62 0.020-.0.039"""
204,2014 Clad Alum Alloy Sheet and Plate,QQ-A-250/3,Clad Sheet,T62,"0.020-.0.039""",B,64,63, ,56,55, ,56,57, ,38, , ,96, , ,121, , ,78, , ,89, , ,,,,10.5, , , , , ,10.7, , , , , ,4,0.33,0.101,Mil Hdbk5-G,3.2.1.0 c2),2000 Series Wrought Aluminum Alloy,"2014 Clad Alum Alloy Sheet and Plate T62 0.020-.0.039"""
205,2014 Clad Alum Alloy Sheet and Plate,QQ-A-250/3,Clad Sheet,T62,"0.040-0.249""",A,65,64, ,57,56, ,57,58, ,39, , ,97, , ,123, , ,80, , ,91, , ,,8,,10.5, , , , , ,10.7, , , , , ,4,0.33,0.101,Mil Hdbk5-G,3.2.1.0 c2),2000 Series Wrought Aluminum Alloy,"2014 Clad Alum Alloy Sheet and Plate T62 0.040-0.249"""
206,2014 Clad Alum Alloy Sheet and Plate,QQ-A-250/3,Clad Sheet,T62,"0.040-0.249""",B,67,66, ,59,58, ,59,60, ,40, , ,100, , ,127, , ,83, , ,94, , ,,,,10.5, , , , , ,10.7, , , , , ,4,0.33,0.101,Mil Hdbk5-G,3.2.1.0 c2),2000 Series Wrought Aluminum Alloy,"2014 Clad Alum Alloy Sheet and Plate T62 0.040-0.249"""
207,2014 Clad Alum Alloy Sheet and Plate,QQ-A-250/3,Clad Plate,T62,"0.250-0.499""",S,62,64, ,55,57, ,57,58, ,36, , ,96, , ,121, , ,81, , ,96, , ,,8,,10.7, , , , , ,10.9, , , , , ,4,0.33,0.101,Mil Hdbk5-G,3.2.1.0 c2),2000 Series Wrought Aluminum Alloy,"2014 Clad Alum Alloy Sheet and Plate T62 0.250-0.499"""
208,2014 Clad Alum Alloy Sheet and Plate,QQ-A-250/3,Clad Plate,T62,"0.500-1.000""",S,62,64, ,54,56, ,56,57, ,36, , ,96, , ,121, , ,79, , ,94, , ,,6,,10.7, , , , , ,10.9, , , , , ,4,0.33,0.101,Mil Hdbk5-G,3.2.1.0 c2),2000 Series Wrought Aluminum Alloy,"2014 Clad Alum Alloy Sheet and Plate T62 0.500-1.000"""
209,2014 Clad Alum Alloy Sheet and Plate,QQ-A-250/3,Clad Plate,T62,"1.001-2.000""",S,62,64, ,54,56, ,56,56, ,36, , ,96, , ,121, , ,79, , ,94, , ,,4,,10.7, , , , , ,10.9, , , , , ,4,0.33,0.101,Mil Hdbk5-G,3.2.1.0 c2),2000 Series Wrought Aluminum Alloy,"2014 Clad Alum Alloy Sheet and Plate T62 1.001-2.000"""
210,2014 Clad Alum Alloy Sheet and Plate,QQ-A-250/3,Clad Plate,T62,"2.001-2.500""",S,60,62, ,53,55, ,55,55, ,35, , ,93, , ,118, , ,78, , ,92, , ,,2,,10.7, , , , , ,10.9, , , , , ,4,0.33,0.101,Mil Hdbk5-G,3.2.1.0 c2),2000 Series Wrought Aluminum Alloy,"2014 Clad Alum Alloy Sheet and Plate T62 2.001-2.500"""
211,2014 Clad Alum Alloy Sheet and Plate,QQ-A-250/3,Clad Plate,T62,"2.501-3.000""",S, ,60, , ,54, , , , , , , , , , , , , , , , , , , ,,2,,10.7, , , , , ,10.9, , , , , ,4,0.33,0.101,Mil Hdbk5-G,3.2.1.0 c2),2000 Series Wrought Aluminum Alloy,"2014 Clad Alum Alloy Sheet and Plate T62 2.501-3.000"""
212,2014 Clad Alum Alloy Sheet and Plate,QQ-A-250/3,Clad Plate,T62,"3.001-4.000""",S, ,56, , ,52, , , , , , , , , , , , , , , , , , , ,,1,,10.7, , , , , ,10.9, , , , , ,4,0.33,0.101,Mil Hdbk5-G,3.2.1.0 c2),2000 Series Wrought Aluminum Alloy,"2014 Clad Alum Alloy Sheet and Plate T62 3.001-4.000"""
213,"2014 Alum Alloy Bar, Rod, and Shapes; Rolled, Drawn, or Cold Finished","AMS4121, QQ-A-225/4","Bar, rod, and shapes, rolled, drawn, or cold-finished","T6, T651","Up to 1.000""",S,65,64, ,55,53, ,53, , ,38, , ,98, , ,124, , ,77, , ,88, , ,8,,,10.5, , , , , ,10.7, , , , , ,4,0.33,0.101,Mil Hdbk5-G,3.2.1.0 d),2000 Series Wrought Aluminum Alloy,"2014 Alum Alloy Bar, Rod, and Shapes; Rolled, Drawn, or Cold Finished T6, T651 Up to 1.000"""
214,"2014 Alum Alloy Bar, Rod, and Shapes; Rolled, Drawn, or Cold Finished","AMS4121, QQ-A-225/4","Bar, rod, and shapes, rolled, drawn, or cold-finished","T6, T651","1.001-2.000""",S,65,63, ,55,52, ,53, , ,38, , , , , , , , , , , , , , ,8,,,10.5, , , , , ,10.7, , , , , ,4,0.33,0.101,Mil Hdbk5-G,3.2.1.0 d),2000 Series Wrought Aluminum Alloy,"2014 Alum Alloy Bar, Rod, and Shapes; Rolled, Drawn, or Cold Finished T6, T651 1.001-2.000"""
215,"2014 Alum Alloy Bar, Rod, and Shapes; Rolled, Drawn, or Cold Finished","AMS4121, QQ-A-225/4","Bar, rod, and shapes, rolled, drawn, or cold-finished","T6, T651","2.001-3.000""",S,65,62, ,55,51, ,53, , ,38, , , , , , , , , , , , , , ,8,,,10.5, , , , , ,10.7, , , , , ,4,0.33,0.101,Mil Hdbk5-G,3.2.1.0 d),2000 Series Wrought Aluminum Alloy,"2014 Alum Alloy Bar, Rod, and Shapes; Rolled, Drawn, or Cold Finished T6, T651 2.001-3.000"""
216,"2014 Alum Alloy Bar, Rod, and Shapes; Rolled, Drawn, or Cold Finished","AMS4121, QQ-A-225/4","Bar, rod, and shapes, rolled, drawn, or cold-finished","T6, T651","3.001-4.000""",S,65,61, ,55,50, ,53, , ,38, , , , , , , , , , , , , , ,8,,,10.5, , , , , ,10.7, , , , , ,4,0.33,0.101,Mil Hdbk5-G,3.2.1.0 d),2000 Series Wrought Aluminum Alloy,"2014 Alum Alloy Bar, Rod, and Shapes; Rolled, Drawn, or Cold Finished T6, T651 3.001-4.000"""
217,"2014 Alum Alloy Bar, Rod, and Shapes; Rolled, Drawn, or Cold Finished","AMS4121, QQ-A-225/4","Bar, rod, and shapes, rolled, drawn, or cold-finished","T6, T651","4.001-5.000""",S,65,60, ,55,49, ,53, , ,38, , , , , , , , , , , , , , ,8,,,10.5, , , , , ,10.7, , , , , ,4,0.33,0.101,Mil Hdbk5-G,3.2.1.0 d),2000 Series Wrought Aluminum Alloy,"2014 Alum Alloy Bar, Rod, and Shapes; Rolled, Drawn, or Cold Finished T6, T651 4.001-5.000"""
218,"2014 Alum Alloy Bar, Rod, and Shapes; Rolled, Drawn, or Cold Finished","AMS4121, QQ-A-225/4","Bar, rod, and shapes, rolled, drawn, or cold-finished","T6, T651","5.001-6.000""",S,65,59, ,55,48, ,53, , ,38, , , , , , , , , , , , , , ,8,,,10.5, , , , , ,10.7, , , , , ,4,0.33,0.101,Mil Hdbk5-G,3.2.1.0 d),2000 Series Wrought Aluminum Alloy,"2014 Alum Alloy Bar, Rod, and Shapes; Rolled, Drawn, or Cold Finished T6, T651 5.001-6.000"""
219,"2014 Alum Alloy Bar, Rod, and Shapes; Rolled, Drawn, or Cold Finished","AMS4121, QQ-A-225/4","Bar, rod, and shapes, rolled, drawn, or cold-finished","T6, T651","6.001-8.000""",S,65, , ,55, , ,53, , ,38, , , , , , , , , , , , , , ,8,,,10.5, , , , , ,10.7, , , , , ,4,0.33,0.101,Mil Hdbk5-G,3.2.1.0 d),2000 Series Wrought Aluminum Alloy,"2014 Alum Alloy Bar, Rod, and Shapes; Rolled, Drawn, or Cold Finished T6, T651 6.001-8.000"""
220,"2014 Alum Alloy Bar, Rod, and Shapes; Rolled, Drawn, or Cold Finished",QQ-A-225/4,"Bar, rod, and shapes, rolled, drawn, or cold-finished",T62,"<=8.000""",S,65, , ,55, , , , , , , , , , , , , , , , , , , , ,8,,,10.5, , , , , ,10.7, , , , , ,4,0.33,0.101,Mil Hdbk5-G,3.2.1.0 d),2000 Series Wrought Aluminum Alloy,"2014 Alum Alloy Bar, Rod, and Shapes; Rolled, Drawn, or Cold Finished T62 <=8.000"""
221,2014 Aluminum Alloy Die Forging,"AMS4133, MIL-A-22771, QQ-A-367",Die Forging,T6,"<=1.000""",A,65,64, ,56,55, ,59,56, ,40, , ,91, , ,123, , ,73, , ,90, , ,6,3,,10.5, , , , , ,10.8, , , , , ,4,0.33,0.101,Mil Hdbk5-G,3.2.1.0 e),2000 Series Wrought Aluminum Alloy,"2014 Aluminum Alloy Die Forging T6 <=1.000"""
222,2014 Aluminum Alloy Die Forging,"AMS4133, MIL-A-22771, QQ-A-367",Die Forging,T6,"<=1.000""",B,67, , ,59, , ,62,59, ,41, , ,94, , ,127, , ,77, , ,94, , ,,,,10.5, , , , , ,10.8, , , , , ,4,0.33,0.101,Mil Hdbk5-G,3.2.1.0 e),2000 Series Wrought Aluminum Alloy,"2014 Aluminum Alloy Die Forging T6 <=1.000"""
223,2014 Aluminum Alloy Die Forging,"AMS4133, MIL-A-22771, QQ-A-367",Die Forging,T6,"1.001-2.000""",A,65,64, ,56,55, ,59,56, ,40, , ,91, , ,123, , ,73, , ,90, , ,6,2,,10.5, , , , , ,10.8, , , , , ,4,0.33,0.101,Mil Hdbk5-G,3.2.1.0 e),2000 Series Wrought Aluminum Alloy,"2014 Aluminum Alloy Die Forging T6 1.001-2.000"""
224,2014 Aluminum Alloy Die Forging,"AMS4133, MIL-A-22771, QQ-A-367",Die Forging,T6,"1.001-2.000""",B,67, , ,59, , ,62,59, ,41, , ,94, , ,127, , ,77, , ,94, , ,,,,10.5, , , , , ,10.8, , , , , ,4,0.33,0.101,Mil Hdbk5-G,3.2.1.0 e),2000 Series Wrought Aluminum Alloy,"2014 Aluminum Alloy Die Forging T6 1.001-2.000"""
225,2014 Aluminum Alloy Die Forging,"AMS4133, MIL-A-22771, QQ-A-367",Die Forging,T6,"2.001-3.000""",A,65,63, ,55,54, ,58,55, ,39, , ,91, , ,123, , ,71, , ,88, , ,6,2,,10.5, , , , , ,10.8, , , , , ,4,0.33,0.101,Mil Hdbk5-G,3.2.1.0 e),2000 Series Wrought Aluminum Alloy,"2014 Aluminum Alloy Die Forging T6 2.001-3.000"""
226,2014 Aluminum Alloy Die Forging,"AMS4133, MIL-A-22771, QQ-A-367",Die Forging,T6,"2.001-3.000""",B,67, , ,58, , ,61,58, ,40, , ,94, , ,127, , ,75, , ,93, , ,,,,10.5, , , , , ,10.8, , , , , ,4,0.33,0.101,Mil Hdbk5-G,3.2.1.0 e),2000 Series Wrought Aluminum Alloy,"2014 Aluminum Alloy Die Forging T6 2.001-3.000"""
227,2014 Aluminum Alloy Die Forging,"AMS4133, MIL-A-22771, QQ-A-367",Die Forging,T6,"3.001-4.000""",S,63,63, ,55,55, ,58,55, ,39, , ,88, , ,120, , ,71, , ,88, , ,6,2,,10.5, , , , , ,10.8, , , , , ,4,0.33,0.101,Mil Hdbk5-G,3.2.1.0 e),2000 Series Wrought Aluminum Alloy,"2014 Aluminum Alloy Die Forging T6 3.001-4.000"""
228,2014 Aluminum Alloy Die Forging,"AMS4133, MIL-A-22771, QQ-A-367",Die Forging,T652,"<=1.000""",A,65,64, ,56,55, ,59,56, ,40, , ,91, , ,123, , ,73, , ,90, , ,6,3,,10.5, , , , , ,10.8, , , , , ,4,0.33,0.101,Mil Hdbk5-G,3.2.1.0 e),2000 Series Wrought Aluminum Alloy,"2014 Aluminum Alloy Die Forging T652 <=1.000"""
229,2014 Aluminum Alloy Die Forging,"AMS4133, MIL-A-22771, QQ-A-367",Die Forging,T652,"<=1.000""",B,67, , ,59, , ,62,59, ,41, , ,94, , ,127, , ,77, , ,94, , ,,,,10.5, , , , , ,10.8, , , , , ,4,0.33,0.101,Mil Hdbk5-G,3.2.1.0 e),2000 Series Wrought Aluminum Alloy,"2014 Aluminum Alloy Die Forging T652 <=1.000"""
230,2014 Aluminum Alloy Die Forging,"AMS4133, MIL-A-22771, QQ-A-367",Die Forging,T652,"1.001-2.000""",A,65,64, ,56,55, ,59,56, ,40, , ,91, , ,123, , ,73, , ,90, , ,6,2,,10.5, , , , , ,10.8, , , , , ,4,0.33,0.101,Mil Hdbk5-G,3.2.1.0 e),2000 Series Wrought Aluminum Alloy,"2014 Aluminum Alloy Die Forging T652 1.001-2.000"""
231,2014 Aluminum Alloy Die Forging,"AMS4133, MIL-A-22771, QQ-A-367",Die Forging,T652,"1.001-2.000""",B,67, , ,59, , ,62,59, ,41, , ,94, , ,127, , ,77, , ,94, , ,,,,10.5, , , , , ,10.8, , , , , ,4,0.33,0.101,Mil Hdbk5-G,3.2.1.0 e),2000 Series Wrought Aluminum Alloy,"2014 Aluminum Alloy Die Forging T652 1.001-2.000"""
232,2014 Aluminum Alloy Die Forging,"AMS4133, MIL-A-22771, QQ-A-367",Die Forging,T652,"2.001-3.000""",A,65,63, ,55,54, ,58,55, ,39, , ,91, , ,123, , ,71, , ,88, , ,6,2,,10.5, , , , , ,10.8, , , , , ,4,0.33,0.101,Mil Hdbk5-G,3.2.1.0 e),2000 Series Wrought Aluminum Alloy,"2014 Aluminum Alloy Die Forging T652 2.001-3.000"""
233,2014 Aluminum Alloy Die Forging,"AMS4133, MIL-A-22771, QQ-A-367",Die Forging,T652,"2.001-3.000""",B,67, , ,58, , ,61,58, ,40, , ,94, , ,127, , ,75, , ,93, , ,,,,10.5, , , , , ,10.8, , , , , ,4,0.33,0.101,Mil Hdbk5-G,3.2.1.0 e),2000 Series Wrought Aluminum Alloy,"2014 Aluminum Alloy Die Forging T652 2.001-3.000"""
234,2014 Aluminum Alloy Die Forging,"AMS4133, MIL-A-22771, QQ-A-367",Die Forging,T652,"3.001-4.000""",S,63,63, ,55,55, ,58,55, ,39, , ,88, , ,120, , ,71, , ,88, , ,6,2,,10.5, , , , , ,10.8, , , , , ,4,0.33,0.101,Mil Hdbk5-G,3.2.1.0 e),2000 Series Wrought Aluminum Alloy,"2014 Aluminum Alloy Die Forging T652 3.001-4.000"""
235,2014 Aluminum Alloy Hand Forging,"AMS4133, MIL-A-22771, QQ-A-367",Hand Forging,T6,"<=2.000""",S,65,65, ,56,56, ,56,56, ,40, , ,91, , ,117, , ,78, , ,90, , ,8,3,,10.5, , , , , ,10.8, , , , , ,4,0.33,0.101,Mil Hdbk5-G,3.2.1.0 f),2000 Series Wrought Aluminum Alloy,"2014 Aluminum Alloy Hand Forging T6 <=2.000"""
236,2014 Aluminum Alloy Hand Forging,"AMS4133, MIL-A-22771, QQ-A-367",Hand Forging,T6,"2.001-3.000""",S,64,64,65,56,55,55,56,55, ,39, , ,90, , ,115, , ,78, , ,90, , ,8,3,,10.5, , , , , ,10.8, , , , , ,4,0.33,0.101,Mil Hdbk5-G,3.2.1.0 f),2000 Series Wrought Aluminum Alloy,"2014 Aluminum Alloy Hand Forging T6 2.001-3.000"""
237,2014 Aluminum Alloy Hand Forging,"AMS4133, MIL-A-22771, QQ-A-367",Hand Forging,T6,"3.001-4.000""",S,63,63,61,55,55,54,55,55, ,39, , ,88, , ,113, , ,77, , ,88, , ,8,3,,10.5, , , , , ,10.8, , , , , ,4,0.33,0.101,Mil Hdbk5-G,3.2.1.0 f),2000 Series Wrought Aluminum Alloy,"2014 Aluminum Alloy Hand Forging T6 3.001-4.000"""
238,2014 Aluminum Alloy Hand Forging,"AMS4133, MIL-A-22771, QQ-A-367",Hand Forging,T6,"4.001-5.000""",S,62,62,60,54,54,53,54,54, ,38, , ,87, , ,112, , ,76, , ,87, , ,7,2,,10.5, , , , , ,10.8, , , , , ,4,0.33,0.101,Mil Hdbk5-G,3.2.1.0 f),2000 Series Wrought Aluminum Alloy,"2014 Aluminum Alloy Hand Forging T6 4.001-5.000"""
239,2014 Aluminum Alloy Hand Forging,"AMS4133, MIL-A-22771, QQ-A-367",Hand Forging,T6,"5.001-6.000""",S,61,61,59,53,53,53,53,53, ,38, , ,85, , ,110, , ,74, , ,85, , ,7,2,,10.5, , , , , ,10.8, , , , , ,4,0.33,0.101,Mil Hdbk5-G,3.2.1.0 f),2000 Series Wrought Aluminum Alloy,"2014 Aluminum Alloy Hand Forging T6 5.001-6.000"""
240,2014 Aluminum Alloy Hand Forging,"AMS4133, MIL-A-22771, QQ-A-367",Hand Forging,T6,"6.001-7.000""",S,60,60,58,52,52,52, , , , , , , , , , , , , , , , , , ,6,2,,10.5, , , , , ,10.8, , , , , ,4,0.33,0.101,Mil Hdbk5-G,3.2.1.0 f),2000 Series Wrought Aluminum Alloy,"2014 Aluminum Alloy Hand Forging T6 6.001-7.000"""
241,2014 Aluminum Alloy Hand Forging,"AMS4133, MIL-A-22771, QQ-A-367",Hand Forging,T6,"7.001-8.000""",S,59,59,57,51,51,51, , , , , , , , , , , , , , , , , , ,6,2,,10.5, , , , , ,10.8, , , , , ,4,0.33,0.101,Mil Hdbk5-G,3.2.1.0 f),2000 Series Wrought Aluminum Alloy,"2014 Aluminum Alloy Hand Forging T6 7.001-8.000"""
242,2014 Aluminum Alloy Hand Forging,"AMS4133, MIL-A-22771, QQ-A-367",Hand Forging,T652,"<=2.000""",S,65,65, ,56,56, ,56,57, ,38, , ,88, , ,115, , ,77, , ,91, , ,8,3,,10.5, , , , , ,10.8, , , , , ,4,0.33,0.101,Mil Hdbk5-G,3.2.1.0 f),2000 Series Wrought Aluminum Alloy,"2014 Aluminum Alloy Hand Forging T652 <=2.000"""
243,2014 Aluminum Alloy Hand Forging,"AMS4133, MIL-A-22771, QQ-A-367",Hand Forging,T652,"2.001-3.000""",S,64,64,62,56,55,52,56,56,57,37, , ,87, , ,113, , ,76, , ,89, , ,8,3,,10.5, , , , , ,10.8, , , , , ,4,0.33,0.101,Mil Hdbk5-G,3.2.1.0 f),2000 Series Wrought Aluminum Alloy,"2014 Aluminum Alloy Hand Forging T652 2.001-3.000"""
244,2014 Aluminum Alloy Hand Forging,"AMS4133, MIL-A-22771, QQ-A-367",Hand Forging,T652,"3.001-4.000""",S,63,63,61,55,55,51,55,56,56,37, , ,85, , ,111, , ,76, , ,89, , ,8,3,,10.5, , , , , ,10.8, , , , , ,4,0.33,0.101,Mil Hdbk5-G,3.2.1.0 f),2000 Series Wrought Aluminum Alloy,"2014 Aluminum Alloy Hand Forging T652 3.001-4.000"""
245,2014 Aluminum Alloy Hand Forging,"AMS4133, MIL-A-22771, QQ-A-367",Hand Forging,T652,"4.001-5.000""",S,62,62,60,54,54,50,54,53,55,36, , ,84, , ,110, , ,74, , ,87, , ,7,2,,10.5, , , , , ,10.8, , , , , ,4,0.33,0.101,Mil Hdbk5-G,3.2.1.0 f),2000 Series Wrought Aluminum Alloy,"2014 Aluminum Alloy Hand Forging T652 4.001-5.000"""
246,2014 Aluminum Alloy Hand Forging,"AMS4133, MIL-A-22771, QQ-A-367",Hand Forging,T652,"5.001-6.000""",S,61,61,59,53,53,50,53,54,55,36, , ,83, , ,108, , ,73, , ,86, , ,7,2,,10.5, , , , , ,10.8, , , , , ,4,0.33,0.101,Mil Hdbk5-G,3.2.1.0 f),2000 Series Wrought Aluminum Alloy,"2014 Aluminum Alloy Hand Forging T652 5.001-6.000"""
247,2014 Aluminum Alloy Hand Forging,"AMS4133, MIL-A-22771, QQ-A-367",Hand Forging,T652,"6.001-7.000""",S,60,60,58,52,52,49, , , , , , , , , , , , , , , , , , ,6,2,,10.5, , , , , ,10.8, , , , , ,4,0.33,0.101,Mil Hdbk5-G,3.2.1.0 f),2000 Series Wrought Aluminum Alloy,"2014 Aluminum Alloy Hand Forging T652 6.001-7.000"""
248,2014 Aluminum Alloy Hand Forging,"AMS4133, MIL-A-22771, QQ-A-367",Hand Forging,T652,"7.001-8.000""",S,59,59,57,51,51,48, , , , , , , , , , , , , , , , , , ,6,2,,10.5, , , , , ,10.8, , , , , ,4,0.33,0.101,Mil Hdbk5-G,3.2.1.0 f),2000 Series Wrought Aluminum Alloy,"2014 Aluminum Alloy Hand Forging T652 7.001-8.000"""
249,2014 Aluminum Alloy Extrusion,"AMS4153, QQ-A-200/2","Extruded bar, rod, and shapes","T6, T6510, T6511","0.125-0.499""",A,60,60, ,53,53, ,52, , ,35, , ,90, , ,116, , ,73, , ,85, , ,7,5,,10.8, , , , , ,11, , , , , ,4.1,0.33,0.101,Mil Hdbk5-G,3.2.1.0 g),2000 Series Wrought Aluminum Alloy,"2014 Aluminum Alloy Extrusion T6, T6510, T6511 0.125-0.499"""
250,2014 Aluminum Alloy Extrusion,"AMS4153, QQ-A-200/2","Extruded bar, rod, and shapes","T6, T6510, T6511","0.125-0.499""",B,62, , ,57, , ,56, , ,36, , ,93, , ,120, , ,78, , ,91, , ,,,,10.8, , , , , ,11, , , , , ,4.1,0.33,0.101,Mil Hdbk5-G,3.2.1.0 g),2000 Series Wrought Aluminum Alloy,"2014 Aluminum Alloy Extrusion T6, T6510, T6511 0.125-0.499"""
251,2014 Aluminum Alloy Extrusion,"AMS4153, QQ-A-200/2","Extruded bar, rod, and shapes","T6, T6510, T6511","0.500-0.749""",A,64,64, ,58,55, ,57, , ,37, , ,96, , ,124, , ,80, , ,93, , ,7,5,,10.8, , , , , ,11, , , , , ,4.1,0.33,0.101,Mil Hdbk5-G,3.2.1.0 g),2000 Series Wrought Aluminum Alloy,"2014 Aluminum Alloy Extrusion T6, T6510, T6511 0.500-0.749"""
252,2014 Aluminum Alloy Extrusion,"AMS4153, QQ-A-200/2","Extruded bar, rod, and shapes","T6, T6510, T6511","0.500-0.749""",B,68, , ,62, , ,61, , ,39, , ,102, , ,132, , ,85, , ,99, , ,,,,10.8, , , , , ,11, , , , , ,4.1,0.33,0.101,Mil Hdbk5-G,3.2.1.0 g),2000 Series Wrought Aluminum Alloy,"2014 Aluminum Alloy Extrusion T6, T6510, T6511 0.500-0.749"""
253,2014 Aluminum Alloy Extrusion,"AMS4153, QQ-A-200/2","Extruded bar, rod, and shapes","T6, T6510, T6511","0.750-1.499""",A,68,63, ,60,54, ,59, , ,39, , ,102, , ,132, , ,82, , ,96, , ,7,2,,10.8, , , , , ,11, , , , , ,4.1,0.33,0.101,Mil Hdbk5-G,3.2.1.0 g),2000 Series Wrought Aluminum Alloy,"2014 Aluminum Alloy Extrusion T6, T6510, T6511 0.750-1.499"""
254,2014 Aluminum Alloy Extrusion,"AMS4153, QQ-A-200/2","Extruded bar, rod, and shapes","T6, T6510, T6511","0.750-1.499""",B,70, , ,63, , ,62, , ,41, , ,105, , ,136, , ,86, , ,101, , ,,,,10.8, , , , , ,11, , , , , ,4.1,0.33,0.101,Mil Hdbk5-G,3.2.1.0 g),2000 Series Wrought Aluminum Alloy,"2014 Aluminum Alloy Extrusion T6, T6510, T6511 0.750-1.499"""
255,2014 Aluminum Alloy Extrusion,"AMS4153, QQ-A-200/2","Extruded bar, rod, and shapes","T6, T6510, T6511","1.500-1.750""",A,68,61, ,60,52, ,59, , ,39, , ,102, , ,132, , ,82, , ,96, , ,7,2,,10.8, , , , , ,11, , , , , ,4.1,0.33,0.101,Mil Hdbk5-G,3.2.1.0 g),2000 Series Wrought Aluminum Alloy,"2014 Aluminum Alloy Extrusion T6, T6510, T6511 1.500-1.750"""
256,2014 Aluminum Alloy Extrusion,"AMS4153, QQ-A-200/2","Extruded bar, rod, and shapes","T6, T6510, T6511","1.500-1.750""",B,71, , ,63, , ,62, , ,41, , ,106, , ,138, , ,86, , ,101, , ,,,,10.8, , , , , ,11, , , , , ,4.1,0.33,0.101,Mil Hdbk5-G,3.2.1.0 g),2000 Series Wrought Aluminum Alloy,"2014 Aluminum Alloy Extrusion T6, T6510, T6511 1.500-1.750"""
257,2014 Aluminum Alloy Extrusion,"AMS4153, QQ-A-200/2","Extruded bar, rod, and shapes","T6, T6510, T6511","1.751-2.999""",S,68,61, ,60,52, , , , , , , , , , , , , , , , , , , ,7,2,,10.8, , , , , ,11, , , , , ,4.1,0.33,0.101,Mil Hdbk5-G,3.2.1.0 g),2000 Series Wrought Aluminum Alloy,"2014 Aluminum Alloy Extrusion T6, T6510, T6511 1.751-2.999"""
258,2014 Aluminum Alloy Extrusion,"AMS4153, QQ-A-200/2","Extruded bar, rod, and shapes","T6, T6510, T6511","3.000-4.499""",S,68,58, ,60,49, , , , , , , , , , , , , , , , , , , ,7,1,,10.8, , , , , ,11, , , , , ,4.1,0.33,0.101,Mil Hdbk5-G,3.2.1.0 g),2000 Series Wrought Aluminum Alloy,"2014 Aluminum Alloy Extrusion T6, T6510, T6511 3.000-4.499"""
259,2014 Aluminum Alloy Extrusion,"AMS4153, QQ-A-200/2","Extruded bar, rod, and shapes","T6, T6510, T6511",">=0.750""",S,68,56, ,58,47, , , , , , , , , , , , , , , , , , , ,6,1,,10.8, , , , , ,11, , , , , ,4.1,0.33,0.101,Mil Hdbk5-G,3.2.1.0 g),2000 Series Wrought Aluminum Alloy,"2014 Aluminum Alloy Extrusion T6, T6510, T6511 >=0.750"""
260,2014 Aluminum Alloy Extrusion,QQ-A-200/2,"Extruded bar, rod, and shapes",T62,"<=0.749""",S,60, , ,53, , , , , , , , , , , , , , , , , , , , ,7,,,10.8, , , , , ,11, , , , , ,4.1,0.33,0.101,Mil Hdbk5-G,3.2.1.0 g),2000 Series Wrought Aluminum Alloy,"2014 Aluminum Alloy Extrusion T62 <=0.749"""
261,2014 Aluminum Alloy Extrusion,QQ-A-200/2,"Extruded bar, rod, and shapes",T62,">=0.750""",S,60, , ,53, , , , , , , , , , , , , , , , , , , , ,7,,,10.8, , , , , ,11, , , , , ,4.1,0.33,0.101,Mil Hdbk5-G,3.2.1.0 g),2000 Series Wrought Aluminum Alloy,"2014 Aluminum Alloy Extrusion T62 >=0.750"""
262,2014 Aluminum Alloy Extrusion,QQ-A-200/2,"Extruded bar, rod, and shapes",T62,">=0.750""",S,60, , ,53, , , , , , , , , , , , , , , , , , , , ,6,,,10.8, , , , , ,11, , , , , ,4.1,0.33,0.101,Mil Hdbk5-G,3.2.1.0 g),2000 Series Wrought Aluminum Alloy,"2014 Aluminum Alloy Extrusion T62 >=0.750"""
263,"2017 Aluminum Alloy Bar and Rod; Rolled, Drawn, Cold Finished","AMS4118, QQ-A-225/5","Bar and rod; rolled, drawn, or cold-finished","T4, T451, T42","<=8.000""",S,55, , ,32, , ,32, , ,33, , ,83, , ,105, , ,45, , ,51, , ,12,,,10.4, , , , , ,10.6, , , , , ,3.95,0.33,0.101,Mil Hdbk5-G,3.2.2.0 b),2000 Series Wrought Aluminum Alloy,"2017 Aluminum Alloy Bar and Rod; Rolled, Drawn, Cold Finished T4, T451, T42 <=8.000"""
264,2024 Aluminum Alloy Sheet and Plate,"AMS4037, QQ-A-250/4",Sheet,T3,".008-.009""",S,64,63, ,47,42, ,39,45, ,39, , ,104, , ,129, , ,73, , ,88, , ,,10,,10.5, , , , , ,10.7, , , , , ,4,0.33,0.101,MMPDS-02,3.2.3.0 b1),2000 Series Wrought Aluminum Alloy,"2024 Aluminum Alloy Sheet and Plate T3 .008-.009"""
265,2024 Aluminum Alloy Sheet and Plate,"AMS4037, QQ-A-250/4",Sheet,T3,".010-.128""",A,64,63, ,47,42, ,39,45, ,39, , ,104, , ,129, , ,73, , ,88, , ,,,,10.5, , , , , ,10.7, , , , , ,4,0.33,0.101,MMPDS-02,3.2.3.0 b1),2000 Series Wrought Aluminum Alloy,"2024 Aluminum Alloy Sheet and Plate T3 .010-.128"""
266,2024 Aluminum Alloy Sheet and Plate,"AMS4037, QQ-A-250/4",Sheet,T3,".010-.128""",B,65,64, ,48,43, ,40,46, ,40, , ,106, , ,131, , ,75, , ,90, , ,,,,10.5, , , , , ,10.7, , , , , ,4,0.33,0.101,MMPDS-02,3.2.3.0 b1),2000 Series Wrought Aluminum Alloy,"2024 Aluminum Alloy Sheet and Plate T3 .010-.128"""
267,2024 Aluminum Alloy Sheet and Plate,"AMS4037, QQ-A-250/4",Sheet,T3,".129-.249""",A,65,64, ,47,42, ,39,45, ,40, , ,106, , ,131, , ,73, , ,88, , ,,,,10.5, , , , , ,10.7, , , , , ,4,0.33,0.101,MMPDS-02,3.2.3.0 b1),2000 Series Wrought Aluminum Alloy,"2024 Aluminum Alloy Sheet and Plate T3 .129-.249"""
268,2024 Aluminum Alloy Sheet and Plate,"AMS4037, QQ-A-250/4",Sheet,T3,".129-.249""",B,66,65, ,48,43, ,40,46, ,41, , ,107, , ,133, , ,75, , ,90, , ,,,,10.5, , , , , ,10.7, , , , , ,4,0.33,0.101,MMPDS-02,3.2.3.0 b1),2000 Series Wrought Aluminum Alloy,"2024 Aluminum Alloy Sheet and Plate T3 .129-.249"""
269,2024 Aluminum Alloy Sheet and Plate,"AMS4037, QQ-A-250/4",Plate,T351,".250-.499""",A,64,64, ,48,42, ,39,45, ,38, , ,97, , ,119, , ,72, , ,86, , ,,12,,10.7, , , , , ,10.9, , , , , ,4,0.33,0.101,MMPDS-02,3.2.3.0 b1),2000 Series Wrought Aluminum Alloy,"2024 Aluminum Alloy Sheet and Plate T351 .250-.499"""
270,2024 Aluminum Alloy Sheet and Plate,"AMS4037, QQ-A-250/4",Plate,T351,".250-.499""",B,66,66, ,50,44, ,41,47, ,39, , ,100, , ,122, , ,76, , ,90, , ,,,,10.7, , , , , ,10.9, , , , , ,4,0.33,0.101,MMPDS-02,3.2.3.0 b1),2000 Series Wrought Aluminum Alloy,"2024 Aluminum Alloy Sheet and Plate T351 .250-.499"""
271,2024 Aluminum Alloy Sheet and Plate,"AMS4037, QQ-A-250/4",Plate,T351,".500-1.000""",A,63,63, ,48,42, ,39,45, ,37, , ,95, , ,117, , ,72, , ,86, , ,,8,,10.7, , , , , ,10.9, , , , , ,4,0.33,0.101,MMPDS-02,3.2.3.0 b1),2000 Series Wrought Aluminum Alloy,"2024 Aluminum Alloy Sheet and Plate T351 .500-1.000"""
272,2024 Aluminum Alloy Sheet and Plate,"AMS4037, QQ-A-250/4",Plate,T351,".500-1.000""",B,65,65, ,50,44, ,41,47, ,38, , ,98, , ,120, , ,76, , ,90, , ,,,,10.7, , , , , ,10.9, , , , , ,4,0.33,0.101,MMPDS-02,3.2.3.0 b1),2000 Series Wrought Aluminum Alloy,"2024 Aluminum Alloy Sheet and Plate T351 .500-1.000"""
273,2024 Aluminum Alloy Sheet and Plate,"AMS4037, QQ-A-250/4",Plate,T351,"1.001-1.500""",A,62,62, ,47,42, ,39,44, ,37, , ,94, , ,115, , ,72, , ,86, , ,,7,,10.7, , , , , ,10.9, , , , , ,4,0.33,0.101,MMPDS-02,3.2.3.0 b1),2000 Series Wrought Aluminum Alloy,"2024 Aluminum Alloy Sheet and Plate T351 1.001-1.500"""
274,2024 Aluminum Alloy Sheet and Plate,"AMS4037, QQ-A-250/4",Plate,T351,"1.001-1.500""",B,64,64, ,50,44, ,40,46, ,38, , ,97, , ,119, , ,76, , ,90, , ,,,,10.7, , , , , ,10.9, , , , , ,4,0.33,0.101,MMPDS-02,3.2.3.0 b1),2000 Series Wrought Aluminum Alloy,"2024 Aluminum Alloy Sheet and Plate T351 1.001-1.500"""
275,2024 Aluminum Alloy Sheet and Plate,"AMS4037, QQ-A-250/4",Plate,T351,"1.501-2.000""",A,62,62, ,47,42, ,38,44, ,37, , ,94, , ,115, , ,72, , ,86, , ,,6,,10.7, , , , , ,10.9, , , , , ,4,0.33,0.101,MMPDS-02,3.2.3.0 b1),2000 Series Wrought Aluminum Alloy,"2024 Aluminum Alloy Sheet and Plate T351 1.501-2.000"""
276,2024 Aluminum Alloy Sheet and Plate,"AMS4037, QQ-A-250/4",Plate,T351,"1.501-2.000""",B,64,64, ,49,44, ,40,46, ,38, , ,97, , ,119, , ,76, , ,90, , ,,,,10.7, , , , , ,10.9, , , , , ,4,0.33,0.101,MMPDS-02,3.2.3.0 b1),2000 Series Wrought Aluminum Alloy,"2024 Aluminum Alloy Sheet and Plate T351 1.501-2.000"""
277,2024 Aluminum Alloy Sheet and Plate,"AMS4037, QQ-A-250/4",Plate,T351,"2.001-3.000""",A,60,60,52,46,42,38,37,43,46,35, , ,91, , ,111, , ,72, , ,86, , ,,4,,10.7, , , , , ,10.9, , , , , ,4,0.33,0.101,MMPDS-02,3.2.3.0 b1),2000 Series Wrought Aluminum Alloy,"2024 Aluminum Alloy Sheet and Plate T351 2.001-3.000"""
278,2024 Aluminum Alloy Sheet and Plate,"AMS4037, QQ-A-250/4",Plate,T351,"2.001-3.000""",B,62,62,54,48,44,40,39,45,48,37, , ,94, , ,115, , ,76, , ,90, , ,,,,10.7, , , , , ,10.9, , , , , ,4,0.33,0.101,MMPDS-02,3.2.3.0 b1),2000 Series Wrought Aluminum Alloy,"2024 Aluminum Alloy Sheet and Plate T351 2.001-3.000"""
279,2024 Aluminum Alloy Sheet and Plate,"AMS4037, QQ-A-250/4",Plate,T351,"3.001-4.000""",A,57,57,49,43,41,38,35,41,44,34, , ,86, , ,106, , ,70, , ,84, , ,,4,,10.7, , , , , ,10.9, , , , , ,4,0.33,0.101,MMPDS-02,3.2.3.0 b1),2000 Series Wrought Aluminum Alloy,"2024 Aluminum Alloy Sheet and Plate T351 3.001-4.000"""
280,2024 Aluminum Alloy Sheet and Plate,"AMS4037, QQ-A-250/4",Plate,T351,"3.001-4.000""",B,59,59,51,46,43,39,37,43,47,35, , ,89, , ,109, , ,74, , ,88, , ,,,,10.7, , , , , ,10.9, , , , , ,4,0.33,0.101,MMPDS-02,3.2.3.0 b1),2000 Series Wrought Aluminum Alloy,"2024 Aluminum Alloy Sheet and Plate T351 3.001-4.000"""
281,2024 Aluminum Alloy Sheet and Plate,AMS-QQ-A-250/4,Sheet,T361,".020-.062""",S,68,67, ,56,50, ,47,53, ,42, , ,111, , ,137, , ,82, , ,97, , ,,8,,10.5, , , , , ,10.7, , , , , ,4,0.33,0.101,MMPDS-02,3.2.3.0 b1),2000 Series Wrought Aluminum Alloy,"2024 Aluminum Alloy Sheet and Plate T361 .020-.062"""
282,2024 Aluminum Alloy Sheet and Plate,AMS-QQ-A-250/4,Sheet,T361,".063-.249""",S,69,68, ,56,51, ,48,54, ,42, , ,112, , ,139, , ,84, , ,99, , ,,9,,10.5, , , , , ,10.7, , , , , ,4,0.33,0.101,MMPDS-02,3.2.3.0 b1),2000 Series Wrought Aluminum Alloy,"2024 Aluminum Alloy Sheet and Plate T361 .063-.249"""
