Repository: stressjock/stressjock.github.io

# stressjock.github.io

## matcomp_HTML_ST

## IMPORTANT ##########################################################

## The output of the program matcomp_HTML_ST is provided for informational purposes only and must not be used for any serious, commercial,

## or safety-critical undertaking. The input data has not been validated or verified, and the user ## assumes all risks associated with its use.

## IMPORTANT ##########################################################

This is a single-page web application designed in the LCARS (Star Trek) style, intended for uploading, selecting, and comparing material data from a CSV file.

File: assets/mmpds.csv (part 3 of 6)
119,17-7PH,"AMS 5528, MIL-S-25043",Sheet,TH1050,".015-.187""",A,177,177, ,150,150, ,160,166, ,112, , ,305, , ,351, , ,228, , ,240, , ,,,,29, , , , , ,30, , , , , ,11.5,0.28,0.276,Mil Hdbk5-G,2.6.9.0 b),Stainless Steel (Precipitation and Transformation Hardening Steel),"17-7PH TH1050 .015-.187"""
120,17-7PH,"AMS 5528, MIL-S-25043",Sheet,TH1050,".015-.187""",B,183,184, ,167,167, ,179,185, ,117, , ,317, , ,365, , ,254, , ,267, , ,,,,29, , , , , ,30, , , , , ,11.5,0.28,0.276,Mil Hdbk5-G,2.6.9.0 b),Stainless Steel (Precipitation and Transformation Hardening Steel),"17-7PH TH1050 .015-.187"""
121,17-7PH,"AMS 5528, MIL-S-25043",Plate,TH1050,".188-.500""",S, ,180, , ,150, ,160,166, ,114, , ,310, , ,357, , ,228, , ,240, , ,6,,,29, , , , , ,30, , , , , ,11.5,0.28,0.276,Mil Hdbk5-G,2.6.9.0 b),Stainless Steel (Precipitation and Transformation Hardening Steel),"17-7PH TH1050 .188-.500"""
122,17-7PH,AMS 5528 ,Plate,TH1050,".501-1.000""",S, ,180, , ,150, , , , , , , , , , , , , , , , , , , ,6,,,29, , , , , ,30, , , , , ,11.5,0.28,0.276,Mil Hdbk5-G,2.6.9.0 b),Stainless Steel (Precipitation and Transformation Hardening Steel),"17-7PH TH1050 .501-1.000"""
283,2024 Aluminum Alloy Sheet and Plate,AMS-QQ-A-250/4,Plate,T361,".250-.500""",S,67,66, ,54,49, ,46,52, ,41, , ,109, , ,135, , ,81, , ,96, , ,,9,,10.7, , , , , ,10.9, , , , , ,4,0.33,0.101,MMPDS-02,3.2.3.0 b1),2000 Series Wrought Aluminum Alloy,"2024 Aluminum Alloy Sheet and Plate T361 .250-.500"""
284,2024 Aluminum Alloy Sheet and Plate,AMS-QQ-A-250/4,Coiled Sheet,T4,".010-.249""",A,62,62, ,40,40, ,40,40, ,37, , ,93, , ,118, , ,56, , ,64, , ,,,,10.5, , , , , ,10.7, , , , , ,4,0.33,0.101,MMPDS-02,3.2.3.0 b2),2000 Series Wrought Aluminum Alloy,"2024 Aluminum Alloy Sheet and Plate T4 .010-.249"""
285,2024 Aluminum Alloy Sheet and Plate,QQ-A-250/4,Coiled Sheet,T4,".010-.249""",B,64,64, ,42,42, ,42,42, ,38, , ,96, , ,122, , ,59, , ,67, , ,,,,10.5, , , , , ,10.7, , , , , ,4,0.33,0.101,MMPDS-02,3.2.3.0 b2),2000 Series Wrought Aluminum Alloy,"2024 Aluminum Alloy Sheet and Plate T4 .010-.249"""
286,2024 Aluminum Alloy Sheet and Plate,"AMS4035, QQ-A-250/4",Flat Sheet and Plate,T42,".010-.249""",S,62,62, ,38,38, ,42,41, ,37, , ,99, , ,123, , ,67, , ,80, , ,,,,10.5, , , , , ,10.7, , , , , ,4,0.33,0.101,MMPDS-02,3.2.3.0 b2),2000 Series Wrought Aluminum Alloy,"2024 Aluminum Alloy Sheet and Plate T42 .010-.249"""
287,2024 Aluminum Alloy Sheet and Plate,"AMS4035, QQ-A-250/4",Flat Sheet and Plate,T42,".250-.499""",S,62,62, ,38,38, ,42,41, ,37, , ,98, , ,123, , ,67, , ,80, , ,,12,,10.7, , , , , ,10.9, , , , , ,4,0.33,0.101,MMPDS-02,3.2.3.0 b2),2000 Series Wrought Aluminum Alloy,"2024 Aluminum Alloy Sheet and Plate T42 .250-.499"""
288,2024 Aluminum Alloy Sheet and Plate,"AMS4035, QQ-A-250/4",Flat Sheet and Plate,T42,".500-1.000""",S,61,61, ,38,38, ,40,41, ,36, , ,94, , ,121, , ,67, , ,80, , ,,8,,10.7, , , , , ,10.9, , , , , ,4,0.33,0.101,MMPDS-02,3.2.3.0 b2),2000 Series Wrought Aluminum Alloy,"2024 Aluminum Alloy Sheet and Plate T42 .500-1.000"""
289,2024 Aluminum Alloy Sheet and Plate,"AMS4035, QQ-A-250/4",Flat Sheet and Plate,T42,"1.001-2.000""",S,60,60, ,38,38, ,37,41, ,36, , ,85, , ,119, , ,67, , ,80, , ,,,,10.7, , , , , ,10.9, , , , , ,4,0.33,0.101,MMPDS-02,3.2.3.0 b2),2000 Series Wrought Aluminum Alloy,"2024 Aluminum Alloy Sheet and Plate T42 1.001-2.000"""
290,2024 Aluminum Alloy Sheet and Plate,"AMS4035, QQ-A-250/4",Flat Sheet and Plate,T42,"2.001-3.000""",S, ,58, , ,38, , , , , , , , , , , , , , , , , , , ,,4,,10.7, , , , , ,10.9, , , , , ,4,0.33,0.101,MMPDS-02,3.2.3.0 b2),2000 Series Wrought Aluminum Alloy,"2024 Aluminum Alloy Sheet and Plate T42 2.001-3.000"""
291,2024 Aluminum Alloy Sheet and Plate,AMS-QQ-A-250/4,Flat Sheet and Plate,T62,".010-.249""",S,63,64, ,50,50, ,52,53, ,38, , ,103, , ,134, , ,80, , ,95, , ,,5,,10.5, , , , , ,10.7, , , , , ,4,0.33,0.101,MMPDS-02,3.2.3.0 b2),2000 Series Wrought Aluminum Alloy,"2024 Aluminum Alloy Sheet and Plate T62 .010-.249"""
292,2024 Aluminum Alloy Sheet and Plate,AMS-QQ-A-250/4,Flat Sheet and Plate,T62,".250-.499""",S,63,64, ,50,50, ,52,52, ,38, , ,103, , ,134, , ,80, , ,95, , ,,5,,10.7, , , , , ,10.9, , , , , ,4,0.33,0.101,MMPDS-02,3.2.3.0 b2),2000 Series Wrought Aluminum Alloy,"2024 Aluminum Alloy Sheet and Plate T62 .250-.499"""
293,2024 Aluminum Alloy Sheet and Plate,AMS-QQ-A-250/4,Flat Sheet and Plate,T62,".500-2.000""",S,63,63, ,50,50, ,52,48, ,37, , ,102, , ,132, , ,80, , ,95, , ,,5,,10.7, , , , , ,10.9, , , , , ,4,0.33,0.101,MMPDS-02,3.2.3.0 b2),2000 Series Wrought Aluminum Alloy,"2024 Aluminum Alloy Sheet and Plate T62 .500-2.000"""
294,2024 Aluminum Alloy Sheet and Plate,AMS-QQ-A-250/4,Flat Sheet and Plate,T62,"2.001-3.000""",S, ,63, , ,50, , , , , , , , , , , , , , , , , , , ,,5,,10.7, , , , , ,10.9, , , , , ,4,0.33,0.101,MMPDS-02,3.2.3.0 b2),2000 Series Wrought Aluminum Alloy,"2024 Aluminum Alloy Sheet and Plate T62 2.001-3.000"""
295,2024 Aluminum Alloy Sheet and Plate,AMS-QQ-A-250/4,Flat Sheet and Plate,T72,".010-.249""",S, ,60, , ,46, , , , , , , , , , , , , , , , , , , ,,5,,10.5, , , , , ,10.7, , , , , ,4,0.33,0.101,MMPDS-02,3.2.3.0 b2),2000 Series Wrought Aluminum Alloy,"2024 Aluminum Alloy Sheet and Plate T72 .010-.249"""
296,2024 Aluminum Alloy Sheet and Plate,AMS-QQ-A-250/4,Sheet,T81,".010-.249""",A,67,67, ,59,58, ,59,58, ,40, , ,100, , ,127, , ,83, , ,94, , ,,5,,10.5, , , , , ,10.7, , , , , ,4,0.33,0.101,MMPDS-02,3.2.3.0 b3),2000 Series Wrought Aluminum Alloy,"2024 Aluminum Alloy Sheet and Plate T81 .010-.249"""
297,2024 Aluminum Alloy Sheet and Plate,QQ-A-250/4,Sheet,T81,".010-.249""",B,68,68, ,61,60, ,61,60, ,41, , ,102, , ,129, , ,86, , ,97, , ,,,,10.5, , , , , ,10.7, , , , , ,4,0.33,0.101,MMPDS-02,3.2.3.0 b3),2000 Series Wrought Aluminum Alloy,"2024 Aluminum Alloy Sheet and Plate T81 .010-.249"""
298,2024 Aluminum Alloy Sheet and Plate,AMS-QQ-A-250/4,Plate,T851,".250-.499""",A,67,67, ,58,58, ,58,59, ,38, , ,102, , ,131, , ,86, , ,101, , ,,5,,10.7, , , , , ,10.9, , , , , ,4,0.33,0.101,MMPDS-02,3.2.3.0 b3),2000 Series Wrought Aluminum Alloy,"2024 Aluminum Alloy Sheet and Plate T851 .250-.499"""
299,2024 Aluminum Alloy Sheet and Plate,QQ-A-250/4,Plate,T851,".250-.499""",B,68,68, ,60,60, ,60,61, ,39, , ,103, , ,133, , ,89, , ,105, , ,,,,10.7, , , , , ,10.9, , , , , ,4,0.33,0.101,MMPDS-02,3.2.3.0 b3),2000 Series Wrought Aluminum Alloy,"2024 Aluminum Alloy Sheet and Plate T851 .250-.499"""
300,2024 Aluminum Alloy Sheet and Plate,AMS-QQ-A-250/4,Plate,T851,".500-1.000""",S,66,66, ,58,58, ,58,58, ,37, , ,100, , ,129, , ,86, , ,101, , ,,5,,10.7, , , , , ,10.9, , , , , ,4,0.33,0.101,MMPDS-02,3.2.3.0 b3),2000 Series Wrought Aluminum Alloy,"2024 Aluminum Alloy Sheet and Plate T851 .500-1.000"""
301,2024 Aluminum Alloy Sheet and Plate,AMS-QQ-A-250/4,Plate,T851,"1.001-1.499""",S,66,66, ,57,57, ,56,57, ,37, , ,100, , ,129, , ,85, , ,99, , ,,5,,10.7, , , , , ,10.9, , , , , ,4,0.33,0.101,MMPDS-02,3.2.3.0 b3),2000 Series Wrought Aluminum Alloy,"2024 Aluminum Alloy Sheet and Plate T851 1.001-1.499"""
302,2024 Aluminum Alloy Sheet and Plate,AMS-QQ-A-250/4,Sheet,T861,".020-.062""",S,71,70, ,63,62, ,63,65, ,40, , ,108, , ,140, , ,90, , ,105, , ,,3,,10.5, , , , , ,10.7, , , , , ,4,0.33,0.101,MMPDS-02,3.2.3.0 b3),2000 Series Wrought Aluminum Alloy,"2024 Aluminum Alloy Sheet and Plate T861 .020-.062"""
303,2024 Aluminum Alloy Sheet and Plate,AMS-QQ-A-250/4,Sheet,T861,".063-.249""",S,72,71, ,67,66, ,67,69, ,40, , ,110, , ,142, , ,96, , ,112, , ,,4,,10.5, , , , , ,10.7, , , , , ,4,0.33,0.101,MMPDS-02,3.2.3.0 b3),2000 Series Wrought Aluminum Alloy,"2024 Aluminum Alloy Sheet and Plate T861 .063-.249"""
304,2024 Aluminum Alloy Sheet and Plate,AMS-QQ-A-250/4,Plate,T861,".250-.500""",S,70,70, ,64,64, ,64,67, ,40, , ,108, , ,140, , ,93, , ,109, , ,,4,,10.7, , , , , ,10.9, , , , , ,4,0.33,0.101,MMPDS-02,3.2.3.0 b3),2000 Series Wrought Aluminum Alloy,"2024 Aluminum Alloy Sheet and Plate T861 .250-.500"""
305,2024 Clad Aluminum Alloy Sheet and Plate,AMS-QQ-A-250/5,Flat Sheet and Plate,T3,".008-.009""",A,59,58, ,44,39, ,36,42, ,37, , ,96, , ,119, , ,68, , ,82, , ,,10,,10.5, , ,9.5, , ,10.7, , ,9.7, , , ,0.33,0.101,MMPDS-02,3.2.3.0 e1),2000 Series Wrought Aluminum Alloy,"2024 Clad Aluminum Alloy Sheet and Plate T3 .008-.009"""
306,2024 Clad Aluminum Alloy Sheet and Plate,QQ-A-250/5,Flat Sheet and Plate,T3,".008-.009""",B,60,59, ,45,40, ,37,43, ,37, , ,97, , ,121, , ,70, , ,84, , ,,,,10.5, , ,9.5, , ,10.7, , ,9.7, , , ,0.33,0.101,MMPDS-02,3.2.3.0 e1),2000 Series Wrought Aluminum Alloy,"2024 Clad Aluminum Alloy Sheet and Plate T3 .008-.009"""
307,2024 Clad Aluminum Alloy Sheet and Plate,AMS-QQ-A-250/5,Flat Sheet and Plate,T3,".010-.062""",A,60,59, ,44,39, ,36,42, ,37, , ,97, , ,121, , ,68, , ,82, , ,,,,10.5, , ,9.5, , ,10.7, , ,9.7, , , ,0.33,0.101,MMPDS-02,3.2.3.0 e1),2000 Series Wrought Aluminum Alloy,"2024 Clad Aluminum Alloy Sheet and Plate T3 .010-.062"""
308,2024 Clad Aluminum Alloy Sheet and Plate,QQ-A-250/5,Flat Sheet and Plate,T3,".010-.062""",B,61,60, ,45,40, ,37,43, ,38, , ,99, , ,123, , ,70, , ,84, , ,,,,10.5, , ,9.5, , ,10.7, , ,9.7, , , ,0.33,0.101,MMPDS-02,3.2.3.0 e1),2000 Series Wrought Aluminum Alloy,"2024 Clad Aluminum Alloy Sheet and Plate T3 .010-.062"""
309,2024 Clad Aluminum Alloy Sheet and Plate,AMS-QQ-A-250/5,Flat Sheet and Plate,T3,".063-.128""",A,62,61, ,45,40, ,37,43, ,38, , ,101, , ,125, , ,70, , ,84, , ,,15,,10.5, , ,10, , ,10.7, , ,10.2, , , ,0.33,0.101,MMPDS-02,3.2.3.0 e1),2000 Series Wrought Aluminum Alloy,"2024 Clad Aluminum Alloy Sheet and Plate T3 .063-.128"""
310,2024 Clad Aluminum Alloy Sheet and Plate,QQ-A-250/5,Flat Sheet and Plate,T3,".063-.128""",B,63,62, ,47,42, ,39,45, ,39, , ,102, , ,127, , ,73, , ,88, , ,,,,10.5, , ,10, , ,10.7, , ,10.2, , , ,0.33,0.101,MMPDS-02,3.2.3.0 e1),2000 Series Wrought Aluminum Alloy,"2024 Clad Aluminum Alloy Sheet and Plate T3 .063-.128"""
311,2024 Clad Aluminum Alloy Sheet and Plate,AMS-QQ-A-250/5,Flat Sheet and Plate,T3,".129-.249""",A,63,62, ,45,40, ,37,43, ,39, , ,102, , ,127, , ,70, , ,84, , ,,15,,10.5, , ,10, , ,10.7, , ,10.2, , , ,0.33,0.101,MMPDS-02,3.2.3.0 e1),2000 Series Wrought Aluminum Alloy,"2024 Clad Aluminum Alloy Sheet and Plate T3 .129-.249"""
312,2024 Clad Aluminum Alloy Sheet and Plate,QQ-A-250/5,Flat Sheet and Plate,T3,".129-.249""",B,64,63, ,47,42, ,39,45, ,40, , ,104, , ,129, , ,73, , ,88, , ,,,,10.5, , ,10, , ,10.7, , ,10.2, , , ,0.33,0.101,MMPDS-02,3.2.3.0 e1),2000 Series Wrought Aluminum Alloy,"2024 Clad Aluminum Alloy Sheet and Plate T3 .129-.249"""
313,2024 Clad Aluminum Alloy Sheet and Plate,AMS-QQ-A-250/5,Flat Sheet and Plate,T351,.250-.499,A,62,62, ,46,40, ,37,43, ,37, , ,94, , ,115, , ,69, , ,82, , ,,12,,10.7, , ,10.2, , ,10.9, , ,10.4, , , ,0.33,0.101,MMPDS-02,3.2.3.0 e1),2000 Series Wrought Aluminum Alloy,2024 Clad Aluminum Alloy Sheet and Plate T351 .250-.499
314,2024 Clad Aluminum Alloy Sheet and Plate,QQ-A-250/5,Flat Sheet and Plate,T351,".250-.499""",B,64,64, ,48,42, ,39,45, ,38, , ,97, , ,119, , ,72, , ,86, , ,,,,10.7, , ,10.2, , ,10.9, , ,10.4, , , ,0.33,0.101,MMPDS-02,3.2.3.0 e1),2000 Series Wrought Aluminum Alloy,"2024 Clad Aluminum Alloy Sheet and Plate T351 .250-.499"""
315,2024 Clad Aluminum Alloy Sheet and Plate,AMS-QQ-A-250/5,Flat Sheet and Plate,T351,.500-1.000,A,61,61, ,45,40, ,37,42, ,36, , ,92, , ,113, , ,69, , ,82, , ,,8,,10.7, , ,10.2, , ,10.9, , ,10.4, , , ,0.33,0.101,MMPDS-02,3.2.3.0 e1),2000 Series Wrought Aluminum Alloy,2024 Clad Aluminum Alloy Sheet and Plate T351 .500-1.000
316,2024 Clad Aluminum Alloy Sheet and Plate,QQ-A-250/5,Flat Sheet and Plate,T351,".500-1.000""",B,63,63, ,48,42, ,39,45, ,37, , ,95, , ,117, , ,72, , ,86, , ,,,,10.7, , ,10.2, , ,10.9, , ,10.4, , , ,0.33,0.101,MMPDS-02,3.2.3.0 e1),2000 Series Wrought Aluminum Alloy,"2024 Clad Aluminum Alloy Sheet and Plate T351 .500-1.000"""
317,2024 Clad Aluminum Alloy Sheet and Plate,AMS-QQ-A-250/5,Flat Sheet and Plate,T351,"1.001-1.500""",A,60,60, ,45,40, ,37,42, ,35, , ,91, , ,111, , ,69, , ,82, , ,,7,,10.7, , ,10.2, , ,10.9, , ,10.4, , , ,0.33,0.101,MMPDS-02,3.2.3.0 e1),2000 Series Wrought Aluminum Alloy,"2024 Clad Aluminum Alloy Sheet and Plate T351 1.001-1.500"""
318,2024 Clad Aluminum Alloy Sheet and Plate,QQ-A-250/5,Flat Sheet and Plate,T351,"1.001-1.500""",B,62,62, ,48,42, ,39,44, ,37, , ,94, , ,115, , ,72, , ,86, , ,,,,10.7, , ,10.2, , ,10.9, , ,10.4, , , ,0.33,0.101,MMPDS-02,3.2.3.0 e1),2000 Series Wrought Aluminum Alloy,"2024 Clad Aluminum Alloy Sheet and Plate T351 1.001-1.500"""
319,2024 Clad Aluminum Alloy Sheet and Plate,AMS-QQ-A-250/5,Flat Sheet and Plate,T351,"1.501-2.000""",A,60,60, ,45,40, ,36,42, ,35, , ,91, , ,111, , ,69, , ,82, , ,,6,,10.7, , ,10.2, , ,10.9, , ,10.4, , , ,0.33,0.101,MMPDS-02,3.2.3.0 e1),2000 Series Wrought Aluminum Alloy,"2024 Clad Aluminum Alloy Sheet and Plate T351 1.501-2.000"""
320,2024 Clad Aluminum Alloy Sheet and Plate,QQ-A-250/5,Flat Sheet and Plate,T351,"1.501-2.000""",B,62,62, ,47,42, ,38,44, ,37, , ,94, , ,115, , ,72, , ,86, , ,,,,10.7, , ,10.2, , ,10.9, , ,10.4, , , ,0.33,0.101,MMPDS-02,3.2.3.0 e1),2000 Series Wrought Aluminum Alloy,"2024 Clad Aluminum Alloy Sheet and Plate T351 1.501-2.000"""
321,2024 Clad Aluminum Alloy Sheet and Plate,AMS-QQ-A-250/5,Flat Sheet and Plate,T351,"2.001-3.000""",A,58,58,52,44,40,38,35,41,46,34, , ,88, , ,107, , ,69, , ,82, , ,,4,,10.7, , ,10.2, , ,10.9, , ,10.4, , , ,0.33,0.101,MMPDS-02,3.2.3.0 e1),2000 Series Wrought Aluminum Alloy,"2024 Clad Aluminum Alloy Sheet and Plate T351 2.001-3.000"""
322,2024 Clad Aluminum Alloy Sheet and Plate,QQ-A-250/5,Flat Sheet and Plate,T351,"2.001-3.000""",B,60,60,54,46,42,40,37,43,48,35, , ,91, , ,111, , ,72, , ,86, , ,,,,10.7, , ,10.2, , ,10.9, , ,10.4, , , ,0.33,0.101,MMPDS-02,3.2.3.0 e1),2000 Series Wrought Aluminum Alloy,"2024 Clad Aluminum Alloy Sheet and Plate T351 2.001-3.000"""
323,2024 Clad Aluminum Alloy Sheet and Plate,AMS-QQ-A-250/5,Flat Sheet and Plate,T351,"3.001-4.000""",A,55,55,49,39,39,38,33,39,44,32, , ,83, , ,102, , ,67, , ,80, , ,,4,,10.7, , ,10.2, , ,10.9, , ,10.4, , , ,0.33,0.101,MMPDS-02,3.2.3.0 e1),2000 Series Wrought Aluminum Alloy,"2024 Clad Aluminum Alloy Sheet and Plate T351 3.001-4.000"""
324,2024 Clad Aluminum Alloy Sheet and Plate,QQ-A-250/5,Flat Sheet and Plate,T351,"3.001-4.000"" ",B,57,57,51,41,41,39,35,41,47,34, , ,86, , ,106, , ,70, , ,84, , ,,,,10.7, , ,10.2, , ,10.9, , ,10.4, , , ,0.33,0.101,MMPDS-02,3.2.3.0 e1),2000 Series Wrought Aluminum Alloy,"2024 Clad Aluminum Alloy Sheet and Plate T351 3.001-4.000"" "
325,2024 Clad Aluminum Alloy Sheet and Plate,AMS-QQ-A-250/5,Flat Sheet and Plate,T361,".020-.062""",S,62,61, ,53,47, ,44,50, ,38, , ,101, , ,125, , ,78, , ,92, , ,,8,,10.5, , ,9.5, , ,10.7, , ,9.7, , , ,0.33,0.101,MMPDS-02,3.2.3.0 e2),2000 Series Wrought Aluminum Alloy,"2024 Clad Aluminum Alloy Sheet and Plate T361 .020-.062"""
326,2024 Clad Aluminum Alloy Sheet and Plate,AMS-QQ-A-250/5,Flat Sheet and Plate,T361,".063-.249""",S,65,64, ,53,48, ,45,51, ,40, , ,105, , ,131, , ,79, , ,94, , ,,9,,10.5, , ,10, , ,10.7, , ,10.2, , , ,0.33,0.101,MMPDS-02,3.2.3.0 e2),2000 Series Wrought Aluminum Alloy,"2024 Clad Aluminum Alloy Sheet and Plate T361 .063-.249"""
327,2024 Clad Aluminum Alloy Sheet and Plate,AMS-QQ-A-250/5,Flat Sheet and Plate,T361,".250-.499""",S,65,64, ,53,48, ,45,51, ,40, , ,105, , ,131, , ,79, , ,94, , ,,9,,10.7, , ,10.2, , ,10.9, , ,10.4, , , ,0.33,0.101,MMPDS-02,3.2.3.0 e2),2000 Series Wrought Aluminum Alloy,"2024 Clad Aluminum Alloy Sheet and Plate T361 .250-.499"""
328,2024 Clad Aluminum Alloy Sheet and Plate,AMS-QQ-A-250/5,Flat Sheet and Plate,T361,">=.500""",S,64,63, ,52,47, ,44,50, ,39, , ,104, , ,129, , ,78, , ,92, , ,,10,,10.7, , ,10.2, , ,10.9, , ,10.4, , , ,0.33,0.101,MMPDS-02,3.2.3.0 e2),2000 Series Wrought Aluminum Alloy,"2024 Clad Aluminum Alloy Sheet and Plate T361 >=.500"""
329,2024 Clad Aluminum Alloy Sheet and Plate,AMS-QQ-A-250/5,Coiled Sheet,T4,".010-.062""",A,58,58, ,36,36, ,36,36, ,37, , ,96, , ,119, , ,63, , ,76, , ,,,,10.5, , ,9.5, , ,10.7, , ,9.7, , , ,0.33,0.101,MMPDS-02,3.2.3.0 e2),2000 Series Wrought Aluminum Alloy,"2024 Clad Aluminum Alloy Sheet and Plate T4 .010-.062"""
330,2024 Clad Aluminum Alloy Sheet and Plate,QQ-A-250/5,Coiled Sheet,T4,".010-.062""",B,59,59, ,38,38, ,38,38, ,37, , ,97, , ,121, , ,66, , ,80, , ,,,,10.5, , ,9.5, , ,10.7, , ,9.7, , , ,0.33,0.101,MMPDS-02,3.2.3.0 e2),2000 Series Wrought Aluminum Alloy,"2024 Clad Aluminum Alloy Sheet and Plate T4 .010-.062"""
331,2024 Clad Aluminum Alloy Sheet and Plate,AMS-QQ-A-250/5,Coiled Sheet,T4,".063-.128""",A,61,61, ,38,38, ,38,38, ,38, , ,101, , ,125, , ,66, , ,80, , ,,15,,10.5, , ,10, , ,10.7, , ,10.2, , , ,0.33,0.101,MMPDS-02,3.2.3.0 e2),2000 Series Wrought Aluminum Alloy,"2024 Clad Aluminum Alloy Sheet and Plate T4 .063-.128"""
332,2024 Clad Aluminum Alloy Sheet and Plate,QQ-A-250/5,Coiled Sheet,T4,".063-.128""",B,62,62, ,39,39, ,39,39, ,39, , ,102, , ,127, , ,68, , ,82, , ,,,,10.5, , ,10, , ,10.7, , ,10.2, , , ,0.33,0.101,MMPDS-02,3.2.3.0 e2),2000 Series Wrought Aluminum Alloy,"2024 Clad Aluminum Alloy Sheet and Plate T4 .063-.128"""
333,2024 Clad Aluminum Alloy Sheet and Plate,AMS-QQ-A-250/5,Flat Sheet and Plate,T42,".008-.009""",A,55,55, ,34,34, ,38,37, ,33, , ,88, , ,109, , ,60, , ,72, , ,,10,,10.5, , ,9.5, , ,10.7, , ,9.7, , , ,0.33,0.101,MMPDS-02,3.2.3.0 e3),2000 Series Wrought Aluminum Alloy,"2024 Clad Aluminum Alloy Sheet and Plate T42 .008-.009"""
334,2024 Clad Aluminum Alloy Sheet and Plate,QQ-A-250/5,Flat Sheet and Plate,T42,".008-.009""",B,57,57, ,35,35, ,39,38, ,34, , ,91, , ,113, , ,61, , ,74, , ,,,,10.5, , ,9.5, , ,10.7, , ,9.7, , , ,0.33,0.101,MMPDS-02,3.2.3.0 e3),2000 Series Wrought Aluminum Alloy,"2024 Clad Aluminum Alloy Sheet and Plate T42 .008-.009"""
335,2024 Clad Aluminum Alloy Sheet and Plate,AMS-QQ-A-250/5,Flat Sheet and Plate,T42,".010-.062""",A,57,57, ,34,34, ,38,37, ,34, , ,91, , ,113, , ,60, , ,72, , ,,,,10.5, , ,9.5, , ,10.7, , ,9.7, , , ,0.33,0.101,MMPDS-02,3.2.3.0 e3),2000 Series Wrought Aluminum Alloy,"2024 Clad Aluminum Alloy Sheet and Plate T42 .010-.062"""
336,2024 Clad Aluminum Alloy Sheet and Plate,QQ-A-250/5,Flat Sheet and Plate,T42,".010-.062""",B,59,59, ,35,35, ,39,38, ,35, , ,94, , ,117, , ,61, , ,74, , ,,,,10.5, , ,9.5, , ,10.7, , ,9.7, , , ,0.33,0.101,MMPDS-02,3.2.3.0 e3),2000 Series Wrought Aluminum Alloy,"2024 Clad Aluminum Alloy Sheet and Plate T42 .010-.062"""
337,2024 Clad Aluminum Alloy Sheet and Plate,AMS-QQ-A-250/5,Flat Sheet and Plate,T42,".063-.249""",A,60,60, ,36,36, ,40,39, ,36, , ,96, , ,119, , ,63, , ,76, , ,,15,,10.5, , ,10, , ,10.7, , ,10.2, , , ,0.33,0.101,MMPDS-02,3.2.3.0 e3),2000 Series Wrought Aluminum Alloy,"2024 Clad Aluminum Alloy Sheet and Plate T42 .063-.249"""
338,2024 Clad Aluminum Alloy Sheet and Plate,QQ-A-250/5,Flat Sheet and Plate,T42,".063-.249""",B,62,62, ,38,38, ,42,41, ,37, , ,99, , ,123, , ,67, , ,80, , ,,,,10.5, , ,10, , ,10.7, , ,10.2, , , ,0.33,0.101,MMPDS-02,3.2.3.0 e3),2000 Series Wrought Aluminum Alloy,"2024 Clad Aluminum Alloy Sheet and Plate T42 .063-.249"""
339,2024 Clad Aluminum Alloy Sheet and Plate,AMS-QQ-A-250/5,Flat Sheet and Plate,T42,".250-.499""",S,60,60, ,36,36, ,39,39, ,36, , ,95, , ,119, , ,63, , ,76, , ,,12,,10.7, , ,10.2, , ,10.9, , ,10.4, , , ,0.33,0.101,MMPDS-02,3.2.3.0 e3),2000 Series Wrought Aluminum Alloy,"2024 Clad Aluminum Alloy Sheet and Plate T42 .250-.499"""
340,2024 Clad Aluminum Alloy Sheet and Plate,AMS-QQ-A-250/5,Flat Sheet and Plate,T42,".500-1.000""",S,59,59, ,36,36, ,38,39, ,35, , ,90, , ,117, , ,63, , ,76, , ,,8,,10.7, , ,10.2, , ,10.9, , ,10.4, , , ,0.33,0.101,MMPDS-02,3.2.3.0 e3),2000 Series Wrought Aluminum Alloy,"2024 Clad Aluminum Alloy Sheet and Plate T42 .500-1.000"""
341,2024 Clad Aluminum Alloy Sheet and Plate,AMS-QQ-A-250/5,Flat Sheet and Plate,T42,"1.001-2.000""",S,58,58, ,36,36, ,35,39, ,35, , ,83, , ,115, , ,63, , ,76, , ,,,,10.7, , ,10.2, , ,10.9, , ,10.4, , , ,0.33,0.101,MMPDS-02,3.2.3.0 e3),2000 Series Wrought Aluminum Alloy,"2024 Clad Aluminum Alloy Sheet and Plate T42 1.001-2.000"""
342,2024 Clad Aluminum Alloy Sheet and Plate,AMS-QQ-A-250/5,Flat Sheet and Plate,T42,"2.001-3.000""",S, ,56, , ,36, , , , , , , , , , , , , , , , , , , ,,4,,10.7, , ,10.2, , ,10.9, , ,10.4, , , ,0.33,0.101,MMPDS-02,3.2.3.0 e3),2000 Series Wrought Aluminum Alloy,"2024 Clad Aluminum Alloy Sheet and Plate T42 2.001-3.000"""
343,2024 Clad Aluminum Alloy Sheet and Plate,AMS-QQ-A-250/5,Flat Sheet and Plate,T62,".010-.062""",S,60,60, ,47,47, ,49,49, ,35, , ,97, , ,126, , ,75, , ,89, , ,,5,,10.5, , ,10, , ,10.7, , ,10.2, , , ,0.33,0.101,MMPDS-02,3.2.3.0 e3),2000 Series Wrought Aluminum Alloy,"2024 Clad Aluminum Alloy Sheet and Plate T62 .010-.062"""
344,2024 Clad Aluminum Alloy Sheet and Plate,AMS-QQ-A-250/5,Flat Sheet and Plate,T62,".063-.249""",S,62,62, ,49,49, ,51,52, ,36, , ,100, , ,130, , ,79, , ,93, , ,,5,,10.5, , ,10, , ,10.7, , ,10.2, , , ,0.33,0.101,MMPDS-02,3.2.3.0 e3),2000 Series Wrought Aluminum Alloy,"2024 Clad Aluminum Alloy Sheet and Plate T62 .063-.249"""
345,2024 Clad Aluminum Alloy Sheet and Plate,AMS-QQ-A-250/5,Flat Sheet and Plate,T62,".250-.499""",S,62,62, ,49,49, ,51,51, ,36, , ,100, , ,130, , ,79, , ,93, , ,,5,,10.7, , ,10.2, , ,10.9, , ,10.4, , , ,0.33,0.101,MMPDS-02,3.2.3.0 e3),2000 Series Wrought Aluminum Alloy,"2024 Clad Aluminum Alloy Sheet and Plate T62 .250-.499"""
346,2024 Clad Aluminum Alloy Sheet and Plate,AMS-QQ-A-250/5,Flat Sheet and Plate,T72,".010-.062""",S, ,56, , ,43, , , , , , , , , , , , , , , , , , , ,,5,,10.5, , ,9.5, , ,10.7, , ,9.7, , , ,0.33,0.101,MMPDS-02,3.2.3.0 e3),2000 Series Wrought Aluminum Alloy,"2024 Clad Aluminum Alloy Sheet and Plate T72 .010-.062"""
347,2024 Clad Aluminum Alloy Sheet and Plate,AMS-QQ-A-250/5,Flat Sheet and Plate,T72,".063-.249""",S, ,58, , ,45, , , , , , , , , , , , , , , , , , , ,,5,,10.5, , ,10, , ,10.7, , ,10.2, , , ,0.33,0.101,MMPDS-02,3.2.3.0 e3),2000 Series Wrought Aluminum Alloy,"2024 Clad Aluminum Alloy Sheet and Plate T72 .063-.249"""
348,2024 Clad Aluminum Alloy Sheet and Plate,AMS-QQ-A-250/5,Flat Sheet and Plate,T81,".010-.062""",S,64,62, ,57,54, ,55,55, ,38, , ,96, , ,122, , ,78, , ,90, , ,,5,,10.5, , ,9.5, , ,10.7, , ,9.7, , , ,0.33,0.101,MMPDS-02,3.2.3.0 e4),2000 Series Wrought Aluminum Alloy,"2024 Clad Aluminum Alloy Sheet and Plate T81 .010-.062"""
349,2024 Clad Aluminum Alloy Sheet and Plate,AMS-QQ-A-250/5,Flat Sheet and Plate,T81,".063-.249""",S,67,65, ,59,56, ,57,57, ,39, , ,100, , ,127, , ,83, , ,94, , ,,5,,10.5, , ,10, , ,10.7, , ,10.2, , , ,0.33,0.101,MMPDS-02,3.2.3.0 e4),2000 Series Wrought Aluminum Alloy,"2024 Clad Aluminum Alloy Sheet and Plate T81 .063-.249"""
350,2024 Clad Aluminum Alloy Sheet and Plate,AMS-QQ-A-250/5,Flat Sheet and Plate,T851,".250-.499""",A,65,65, ,56,56, ,56,57, ,37, , ,99, , ,127, , ,83, , ,98, , ,,5,,10.7, , ,10.2, , ,10.9, , ,10.4, , , ,0.33,0.101,MMPDS-02,3.2.3.0 e4),2000 Series Wrought Aluminum Alloy,"2024 Clad Aluminum Alloy Sheet and Plate T851 .250-.499"""
351,2024 Clad Aluminum Alloy Sheet and Plate,QQ-A-250/5,Flat Sheet and Plate,T851,".250-.499""",B,66,66, ,58,58, ,58,59, ,37, , ,100, , ,129, , ,86, , ,101, , ,,,,10.7, , ,10.2, , ,10.9, , ,10.4, , , ,0.33,0.101,MMPDS-02,3.2.3.0 e4),2000 Series Wrought Aluminum Alloy,"2024 Clad Aluminum Alloy Sheet and Plate T851 .250-.499"""
352,2024 Clad Aluminum Alloy Sheet and Plate,AMS-QQ-A-250/5,Flat Sheet and Plate,T851,".500-1.000""",S,63,63, ,56,56, ,56,56, ,36, , ,96, , ,123, , ,83, , ,98, , ,,5,,10.7, , ,10.2, , ,10.9, , ,10.4, , , ,0.33,0.101,MMPDS-02,3.2.3.0 e4),2000 Series Wrought Aluminum Alloy,"2024 Clad Aluminum Alloy Sheet and Plate T851 .500-1.000"""
353,2024 Clad Aluminum Alloy Sheet and Plate,AMS-QQ-A-250/5,Flat Sheet and Plate,T861,".020-.062""",S,65,64, ,59,58, ,59,61, ,36, , ,99, , ,128, , ,84, , ,99, , ,,3,,10.5, , ,9.5, , ,10.7, , ,9.7, , , ,0.33,0.101,MMPDS-02,3.2.3.0 e4),2000 Series Wrought Aluminum Alloy,"2024 Clad Aluminum Alloy Sheet and Plate T861 .020-.062"""
354,2024 Clad Aluminum Alloy Sheet and Plate,AMS-QQ-A-250/5,Flat Sheet and Plate,T861,".063-.249""",S,70,69, ,65,64, ,65,67, ,39, , ,107, , ,138, , ,93, , ,109, , ,,4,,10.5, , ,10, , ,10.7, , ,10.2, , , ,0.33,0.101,MMPDS-02,3.2.3.0 e4),2000 Series Wrought Aluminum Alloy,"2024 Clad Aluminum Alloy Sheet and Plate T861 .063-.249"""
355,2024 Clad Aluminum Alloy Sheet and Plate,AMS-QQ-A-250/5,Flat Sheet and Plate,T861,".250-.499""",S,68,68, ,62,62, ,62,65, ,39, , ,105, , ,136, , ,90, , ,105, , ,,4,,10.5, , ,10.2, , ,10.9, , ,10.4, , , ,0.33,0.101,MMPDS-02,3.2.3.0 e4),2000 Series Wrought Aluminum Alloy,"2024 Clad Aluminum Alloy Sheet and Plate T861 .250-.499"""
356,2024 Clad Aluminum Alloy Sheet and Plate,AMS-QQ-A-250/5,Flat Sheet and Plate,T861,">=.500""",S,67,67, ,61,61, ,61,64, ,38, , ,104, , ,134, , ,88, , ,104, , ,,4,,10.5, , ,10.2, , ,10.9, , ,10.4, , , ,0.33,0.101,MMPDS-02,3.2.3.0 e4),2000 Series Wrought Aluminum Alloy,"2024 Clad Aluminum Alloy Sheet and Plate T861 >=.500"""
357,2024 Aluminum Alloy Drawn Tubing,"AMS4086, WW-T-700/3",Drawn Tubing,T3,.018-.500,A,64, , ,42, , ,42, , ,39, , ,96, , ,122, , ,59, , ,67, , ,,,,10.5, , , , , ,10.7, , , , , ,4,0.33,0.101,MMPDS-02,3.2.3.0 g),2000 Series Wrought Aluminum Alloy,2024 Aluminum Alloy Drawn Tubing T3 .018-.500
358,2024 Aluminum Alloy Drawn Tubing,"AMS4086, WW-T-700/3",Drawn Tubing,T3,".018-.500""",B,66, , ,45, , ,45, , ,40, , ,99, , ,126, , ,63, , ,72, , ,,,,10.5, , , , , ,10.7, , , , , ,4,0.33,0.101,MMPDS-02,3.2.3.0 g),2000 Series Wrought Aluminum Alloy,"2024 Aluminum Alloy Drawn Tubing T3 .018-.500"""
359,2024 Aluminum Alloy Drawn Tubing,WW-T-700/3,Drawn Tubing,T42,.018-.500,S,62, , ,38, , ,38, , ,38, , ,93, , ,118, , ,53, , ,61, , ,,,,10.5, , , , , ,10.7, , , , , ,4,0.33,0.101,MMPDS-02,3.2.3.0 g),2000 Series Wrought Aluminum Alloy,2024 Aluminum Alloy Drawn Tubing T42 .018-.500
360,2024 Aluminum Alloy Drawn Tubing,WW-T-700/3,Drawn Tubing,T81,.010-.249,S,66, , ,58, , , , , , , , , , , , , , , , , , , , ,,,,10.5, , , , , ,10.7, , , , , ,4,0.33,0.101,MMPDS-02,3.2.3.0 g),2000 Series Wrought Aluminum Alloy,2024 Aluminum Alloy Drawn Tubing T81 .010-.249
361,"2024 Aluminum Alloy Bar and Rod; Rolled, Drawn, Cold Finished","AMS4120, QQ-A-225/6","Bar and rod; rolled, drawn, or cold-finished",T351,".500-1.000""",S,62,61, ,45,36, ,34,41, ,37, , ,90, , ,115, , ,63, , ,74, , ,,10,,10.5, , , , , ,10.7, , , , , ,4,0.33,0.101,MMPDS-02,3.2.3.0 i1),2000 Series Wrought Aluminum Alloy,"2024 Aluminum Alloy Bar and Rod; Rolled, Drawn, Cold Finished T351 .500-1.000"""
362,"2024 Aluminum Alloy Bar and Rod; Rolled, Drawn, Cold Finished","AMS4120, QQ-A-225/6","Bar and rod; rolled, drawn, or cold-finished",T351,"1.001-2.000""",S,62,59, ,45,36, ,34,41, ,37, , ,90, , ,115, , ,63, , ,74, , ,,10,,10.5, , , , , ,10.7, , , , , ,4,0.33,0.101,MMPDS-02,3.2.3.0 i1),2000 Series Wrought Aluminum Alloy,"2024 Aluminum Alloy Bar and Rod; Rolled, Drawn, Cold Finished T351 1.001-2.000"""
363,"2024 Aluminum Alloy Bar and Rod; Rolled, Drawn, Cold Finished","AMS4120, QQ-A-225/6","Bar and rod; rolled, drawn, or cold-finished",T351,"2.001-3.000""",S,62,57, ,45,36, ,34,41, ,37, , ,90, , ,115, , ,63, , ,74, , ,,10,,10.5, , , , , ,10.7, , , , , ,4,0.33,0.101,MMPDS-02,3.2.3.0 i1),2000 Series Wrought Aluminum Alloy,"2024 Aluminum Alloy Bar and Rod; Rolled, Drawn, Cold Finished T351 2.001-3.000"""
364,"2024 Aluminum Alloy Bar and Rod; Rolled, Drawn, Cold Finished","AMS4120, QQ-A-225/6","Bar and rod; rolled, drawn, or cold-finished",T351,"3.001-4.000""",S,62,55, ,45,36, ,34,41, ,37, , ,90, , ,115, , ,63, , ,74, , ,,10,,10.5, , , , , ,10.7, , , , , ,4,0.33,0.101,MMPDS-02,3.2.3.0 i1),2000 Series Wrought Aluminum Alloy,"2024 Aluminum Alloy Bar and Rod; Rolled, Drawn, Cold Finished T351 3.001-4.000"""
365,"2024 Aluminum Alloy Bar and Rod; Rolled, Drawn, Cold Finished","AMS4120, QQ-A-225/6","Bar and rod; rolled, drawn, or cold-finished",T351,"4.001-5.000""",S,62,54, ,45,36, ,34,41, ,37, , ,90, , ,115, , ,63, , ,74, , ,,10,,10.5, , , , , ,10.7, , , , , ,4,0.33,0.101,MMPDS-02,3.2.3.0 i1),2000 Series Wrought Aluminum Alloy,"2024 Aluminum Alloy Bar and Rod; Rolled, Drawn, Cold Finished T351 4.001-5.000"""
366,"2024 Aluminum Alloy Bar and Rod; Rolled, Drawn, Cold Finished","AMS4120, QQ-A-225/6","Bar and rod; rolled, drawn, or cold-finished",T351,"5.001-6.000""",S,62,52, ,45,36, ,34,41, ,37, , ,90, , ,115, , ,63, , ,74, , ,,10,,10.5, , , , , ,10.7, , , , , ,4,0.33,0.101,MMPDS-02,3.2.3.0 i1),2000 Series Wrought Aluminum Alloy,"2024 Aluminum Alloy Bar and Rod; Rolled, Drawn, Cold Finished T351 5.001-6.000"""
367,"2024 Aluminum Alloy Bar and Rod; Rolled, Drawn, Cold Finished","AMS4120, QQ-A-225/6","Bar and rod; rolled, drawn, or cold-finished",T351,"6.001-6.500""",S,62, , ,45, , , , , , , , , , , , , , , , , , , , ,,10,,10.5, , , , , ,10.7, , , , , ,4,0.33,0.101,MMPDS-02,3.2.3.0 i1),2000 Series Wrought Aluminum Alloy,"2024 Aluminum Alloy Bar and Rod; Rolled, Drawn, Cold Finished T351 6.001-6.500"""
368,"2024 Aluminum Alloy Bar and Rod; Rolled, Drawn, Cold Finished",QQ-A-225/6,"Bar and rod; rolled, drawn, or cold-finished",T361,"<=.375""",S,69, , ,52, , , , , , , , , , , , , , , , , , , , ,,10,,10.5, , , , , ,10.7, , , , , ,4,0.33,0.101,MMPDS-02,3.2.3.0 i1),2000 Series Wrought Aluminum Alloy,"2024 Aluminum Alloy Bar and Rod; Rolled, Drawn, Cold Finished T361 <=.375"""
369,"2024 Aluminum Alloy Bar and Rod; Rolled, Drawn, Cold Finished","AMS4120, QQ-A-225/6","Bar and rod; rolled, drawn, or cold-finished",T4,".125-.499""",S,62,61, ,45,45, ,36, , ,37, , ,93, , ,118, , ,63, , ,72, , ,,10,,10.5, , , , , ,10.7, , , , , ,4,0.33,0.101,MMPDS-02,3.2.3.0 i2),2000 Series Wrought Aluminum Alloy,"2024 Aluminum Alloy Bar and Rod; Rolled, Drawn, Cold Finished T4 .125-.499"""
370,"2024 Aluminum Alloy Bar and Rod; Rolled, Drawn, Cold Finished","AMS4120, QQ-A-225/6","Bar and rod; rolled, drawn, or cold-finished",T4,".500-1.000""",S,62,61, ,42,42, ,33, , ,37, , ,93, , ,118, , ,59, , ,67, , ,,10,,10.5, , , , , ,10.7, , , , , ,4,0.33,0.101,MMPDS-02,3.2.3.0 i2),2000 Series Wrought Aluminum Alloy,"2024 Aluminum Alloy Bar and Rod; Rolled, Drawn, Cold Finished T4 .500-1.000"""
371,"2024 Aluminum Alloy Bar and Rod; Rolled, Drawn, Cold Finished","AMS4120, QQ-A-225/6","Bar and rod; rolled, drawn, or cold-finished",T4,"1.001-2.000""",S,62,59, ,42,41, ,33, , ,37, , ,93, , ,118, , ,59, , ,67, , ,,10,,10.5, , , , , ,10.7, , , , , ,4,0.33,0.101,MMPDS-02,3.2.3.0 i2),2000 Series Wrought Aluminum Alloy,"2024 Aluminum Alloy Bar and Rod; Rolled, Drawn, Cold Finished T4 1.001-2.000"""
372,"2024 Aluminum Alloy Bar and Rod; Rolled, Drawn, Cold Finished","AMS4120, QQ-A-225/6","Bar and rod; rolled, drawn, or cold-finished",T4,"2.001-3.000""",S,62,57, ,42,40, ,33, , ,37, , ,93, , ,118, , ,59, , ,67, , ,,10,,10.5, , , , , ,10.7, , , , , ,4,0.33,0.101,MMPDS-02,3.2.3.0 i2),2000 Series Wrought Aluminum Alloy,"2024 Aluminum Alloy Bar and Rod; Rolled, Drawn, Cold Finished T4 2.001-3.000"""
373,"2024 Aluminum Alloy Bar and Rod; Rolled, Drawn, Cold Finished","AMS4120, QQ-A-225/6","Bar and rod; rolled, drawn, or cold-finished",T4,"3.001-4.000""",S,62,55, ,42,39, ,33, , ,37, , ,93, , ,118, , ,59, , ,67, , ,,10,,10.5, , , , , ,10.7, , , , , ,4,0.33,0.101,MMPDS-02,3.2.3.0 i2),2000 Series Wrought Aluminum Alloy,"2024 Aluminum Alloy Bar and Rod; Rolled, Drawn, Cold Finished T4 3.001-4.000"""
374,"2024 Aluminum Alloy Bar and Rod; Rolled, Drawn, Cold Finished","AMS4120, QQ-A-225/6","Bar and rod; rolled, drawn, or cold-finished",T4,"4.001-4.500""",S,62,54, ,42,39, ,33, , ,37, , ,93, , ,118, , ,59, , ,67, , ,,10,,10.5, , , , , ,10.7, , , , , ,4,0.33,0.101,MMPDS-02,3.2.3.0 i2),2000 Series Wrought Aluminum Alloy,"2024 Aluminum Alloy Bar and Rod; Rolled, Drawn, Cold Finished T4 4.001-4.500"""
375,"2024 Aluminum Alloy Bar and Rod; Rolled, Drawn, Cold Finished","AMS4120, QQ-A-225/6","Bar and rod; rolled, drawn, or cold-finished",T4,"4.501-5.000""",S,62,54, ,40,37, ,32, , ,37, , ,93, , ,118, , ,56, , ,64, , ,,10,,10.5, , , , , ,10.7, , , , , ,4,0.33,0.101,MMPDS-02,3.2.3.0 i2),2000 Series Wrought Aluminum Alloy,"2024 Aluminum Alloy Bar and Rod; Rolled, Drawn, Cold Finished T4 4.501-5.000"""
376,"2024 Aluminum Alloy Bar and Rod; Rolled, Drawn, Cold Finished","AMS4120, QQ-A-225/6","Bar and rod; rolled, drawn, or cold-finished",T4,"5.001-6.000""",S,62,52, ,40,36, ,32, , ,37, , ,93, , ,118, , ,56, , ,64, , ,,10,,10.5, , , , , ,10.7, , , , , ,4,0.33,0.101,MMPDS-02,3.2.3.0 i2),2000 Series Wrought Aluminum Alloy,"2024 Aluminum Alloy Bar and Rod; Rolled, Drawn, Cold Finished T4 5.001-6.000"""
377,"2024 Aluminum Alloy Bar and Rod; Rolled, Drawn, Cold Finished","AMS4120, QQ-A-225/6","Bar and rod; rolled, drawn, or cold-finished",T4,"6.001-6.500""",S,62, , ,40,, , , , ,37, , , , , , , , , , , , , , ,,10,,10.5, , , , , ,10.7, , , , , ,4,0.33,0.101,MMPDS-02,3.2.3.0 i2),2000 Series Wrought Aluminum Alloy,"2024 Aluminum Alloy Bar and Rod; Rolled, Drawn, Cold Finished T4 6.001-6.500"""
378,"2024 Aluminum Alloy Bar and Rod; Rolled, Drawn, Cold Finished","AMS4120, QQ-A-225/6","Bar and rod; rolled, drawn, or cold-finished",T4,"6.501-8.000""",S,58, , ,38, , , , , , , , , , , , , , , , , , , , ,,10,,10.5, , , , , ,10.7, , , , , ,4,0.33,0.101,MMPDS-02,3.2.3.0 i2),2000 Series Wrought Aluminum Alloy,"2024 Aluminum Alloy Bar and Rod; Rolled, Drawn, Cold Finished T4 6.501-8.000"""
379,"2024 Aluminum Alloy Bar and Rod; Rolled, Drawn, Cold Finished",AMS-QQ-A-225/6,"Bar and rod; rolled, drawn, or cold-finished",T42,"<=6.500""",S,62, , ,40, , , , , , , , , , , , , , , , , , , , ,,10,,10.5, , , , , ,10.7, , , , , ,4,0.33,0.101,MMPDS-02,3.2.3.0 i2),2000 Series Wrought Aluminum Alloy,"2024 Aluminum Alloy Bar and Rod; Rolled, Drawn, Cold Finished T42 <=6.500"""
380,"2024 Aluminum Alloy Bar and Rod; Rolled, Drawn, Cold Finished",AMS-QQ-A-225/6,"Bar and rod; rolled, drawn, or cold-finished",T6,"<=6.500""",S,62, , ,50, , , , , , , , , , , , , , , , , , , , ,,5,,10.5, , , , , ,10.7, , , , , ,4,0.33,0.101,MMPDS-02,3.2.3.0 i3),2000 Series Wrought Aluminum Alloy,"2024 Aluminum Alloy Bar and Rod; Rolled, Drawn, Cold Finished T6 <=6.500"""
381,"2024 Aluminum Alloy Bar and Rod; Rolled, Drawn, Cold Finished",AMS-QQ-A-225/6,"Bar and rod; rolled, drawn, or cold-finished",T62,"<=6.500""",S,60, , ,46, , , , , , , , , , , , , , , , , , , , ,,5,,10.5, , , , , ,10.7, , , , , ,4,0.33,0.101,MMPDS-02,3.2.3.0 i3),2000 Series Wrought Aluminum Alloy,"2024 Aluminum Alloy Bar and Rod; Rolled, Drawn, Cold Finished T62 <=6.500"""
382,"2024 Aluminum Alloy Bar and Rod; Rolled, Drawn, Cold Finished",AMS-QQ-A-225/6,"Bar and rod; rolled, drawn, or cold-finished",T851,".500-6.500""",S,66, , ,58, , , , , , , , , , , , , , , , , , , , ,,5,,10.5, , , , , ,10.7, , , , , ,4,0.33,0.101,MMPDS-02,3.2.3.0 i3),2000 Series Wrought Aluminum Alloy,"2024 Aluminum Alloy Bar and Rod; Rolled, Drawn, Cold Finished T851 .500-6.500"""
383,2024 Aluminum Alloy Extrusion,"AMS4152, AMS4164, AMS4165, AMS-QQ-A-200/3","Extruded bar, rod, and shapes","T3, T3510, T3511","<=.249""",A,57,54, ,42,37, ,34,41, ,29, , ,84, , ,108, , ,61, , ,71, , ,,12,,10.8, , , , , ,11, , , , , ,4.1,0.33,0.101,MMPDS-02,3.2.3.0 j1),2000 Series Wrought Aluminum Alloy,"2024 Aluminum Alloy Extrusion T3, T3510, T3511 <=.249"""
384,2024 Aluminum Alloy Extrusion,"AMS4152, AMS4164, AMS4165, QQ-A-200/3","Extruded bar, rod, and shapes","T3, T3510, T3511","<=0.249""",B,61,58, ,47,41, ,38,45, ,31, , ,90, , ,114, , ,68, , ,79, , ,,,,10.8, , , , , ,11, , , , , ,4.1,0.33,0.101,MMPDS-02,3.2.3.0 j1),2000 Series Wrought Aluminum Alloy,"2024 Aluminum Alloy Extrusion T3, T3510, T3511 <=0.249"""
385,2024 Aluminum Alloy Extrusion,"AMS4152, AMS4164, AMS4165, AMS-QQ-A-200/3","Extruded bar, rod, and shapes","T3, T3510, T3511",".250-.499""",A,60,56, ,44,38, ,37,41, ,31, , ,78, , ,98, , ,55, , ,67, , ,,12,,10.8, , , , , ,11, , , , , ,4.1,0.33,0.101,MMPDS-02,3.2.3.0 j1),2000 Series Wrought Aluminum Alloy,"2024 Aluminum Alloy Extrusion T3, T3510, T3511 .250-.499"""
386,2024 Aluminum Alloy Extrusion,"AMS4152, AMS4164, AMS4165, QQ-A-200/3","Extruded bar, rod, and shapes","T3, T3510, T3511",".250-.499""",B,62,57, ,47,40, ,39,44, ,32, , ,81, , ,101, , ,59, , ,71, , ,,,,10.8, , , , , ,11, , , , , ,4.1,0.33,0.101,MMPDS-02,3.2.3.0 j1),2000 Series Wrought Aluminum Alloy,"2024 Aluminum Alloy Extrusion T3, T3510, T3511 .250-.499"""
387,2024 Aluminum Alloy Extrusion,"AMS4152, AMS4164, AMS4165, AMS-QQ-A-200/3","Extruded bar, rod, and shapes","T3, T3510, T3511",".500-.749""",A,60,54, ,44,37, ,38,40, ,30, , ,78, , ,97, , ,55, , ,67, , ,,12,,10.8, , , , , ,11, , , , , ,4.1,0.33,0.101,MMPDS-02,3.2.3.0 j1),2000 Series Wrought Aluminum Alloy,"2024 Aluminum Alloy Extrusion T3, T3510, T3511 .500-.749"""
388,2024 Aluminum Alloy Extrusion,"AMS4152, AMS4164, AMS4165, QQ-A-200/3","Extruded bar, rod, and shapes","T3, T3510, T3511",".500-.749""",B,62,56, ,47,39, ,40,43, ,31, , ,80, , ,101, , ,59, , ,71, , ,,,,10.8, , , , , ,11, , , , , ,4.1,0.33,0.101,MMPDS-02,3.2.3.0 j1),2000 Series Wrought Aluminum Alloy,"2024 Aluminum Alloy Extrusion T3, T3510, T3511 .500-.749"""
389,2024 Aluminum Alloy Extrusion,"AMS4152, AMS4164, AMS4165, AMS-QQ-A-200/3","Extruded bar, rod, and shapes","T3, T3510, T3511",".750-1.499""",A,65,56, ,46,37, ,41,40, ,33, , ,84, , ,105, , ,57, , ,69, , ,,10,,10.8, , , , , ,11, , , , , ,4.1,0.33,0.101,MMPDS-02,3.2.3.0 j1),2000 Series Wrought Aluminum Alloy,"2024 Aluminum Alloy Extrusion T3, T3510, T3511 .750-1.499"""
390,2024 Aluminum Alloy Extrusion,"AMS4152, AMS4164, AMS4165, QQ-A-200/3","Extruded bar, rod, and shapes","T3, T3510, T3511",".750-1.499""",B,70,60, ,54,43, ,48,47, ,35, , ,90, , ,113, , ,67, , ,81, , ,,,,10.8, , , , , ,11, , , , , ,4.1,0.33,0.101,MMPDS-02,3.2.3.0 j1),2000 Series Wrought Aluminum Alloy,"2024 Aluminum Alloy Extrusion T3, T3510, T3511 .750-1.499"""
391,2024 Aluminum Alloy Extrusion,"AMS4152, AMS4164, AMS4165, AMS-QQ-A-200/3","Extruded bar, rod, and shapes","T3, T3510, T3511","1.500-2.999""",A,70,55, ,52,39, ,49,42, ,34, , ,88, , ,111, , ,63, , ,77, , ,,10,,10.8, , , , , ,11, , , , , ,4.1,0.33,0.101,MMPDS-02,3.2.3.0 j1),2000 Series Wrought Aluminum Alloy,"2024 Aluminum Alloy Extrusion T3, T3510, T3511 1.500-2.999"""
392,2024 Aluminum Alloy Extrusion,"AMS4152, AMS4164, AMS4165, QQ-A-200/3","Extruded bar, rod, and shapes","T3, T3510, T3511","1.500-2.999""",B,74,58, ,54,41, ,50,44, ,36, , ,93, , ,118, , ,66, , ,80, , ,,,,10.8, , , , , ,11, , , , , ,4.1,0.33,0.101,MMPDS-02,3.2.3.0 j1),2000 Series Wrought Aluminum Alloy,"2024 Aluminum Alloy Extrusion T3, T3510, T3511 1.500-2.999"""
393,2024 Aluminum Alloy Extrusion,"AMS4152, AMS4164, AMS4165, AMS-QQ-A-200/3","Extruded bar, rod, and shapes","T3, T3510, T3511","3.000-4.499""",A,70,54, ,52,39, ,49,41, ,33, , ,86, , ,109, , ,62, , ,75, , ,,10,,10.8, , , , , ,11, , , , , ,4.1,0.33,0.101,MMPDS-02,3.2.3.0 j1),2000 Series Wrought Aluminum Alloy,"2024 Aluminum Alloy Extrusion T3, T3510, T3511 3.000-4.499"""
394,2024 Aluminum Alloy Extrusion,"AMS4152, AMS4164, AMS4165, QQ-A-200/3","Extruded bar, rod, and shapes","T3, T3510, T3511","3.000-4.499""",B,74,57, ,54,41, ,51,43, ,35, , ,91, , ,115, , ,65, , ,78, , ,,,,10.8, , , , , ,11, , , , , ,4.1,0.33,0.101,MMPDS-02,3.2.3.0 j1),2000 Series Wrought Aluminum Alloy,"2024 Aluminum Alloy Extrusion T3, T3510, T3511 3.000-4.499"""
395,2024 Aluminum Alloy Extrusion,"AMS4152, AMS4164, AMS4165, AMS-QQ-A-200/3","Extruded bar, rod, and shapes","T3, T3510, T3511","1.500-2.999"" Xsection >25-<=32",S,68,53, ,48,36, ,45,39, ,33, , ,86, , ,108, , ,59, , ,71, , ,,8,,10.8, , , , , ,11, , , , , ,4.1,0.33,0.101,MMPDS-02,3.2.3.0 j1),2000 Series Wrought Aluminum Alloy,"2024 Aluminum Alloy Extrusion T3, T3510, T3511 1.500-2.999"" Xsection >25-<=32"
396,2024 Aluminum Alloy Extrusion,"AMS4152, AMS4164, AMS4165, AMS-QQ-A-200/3","Extruded bar, rod, and shapes","T3, T3510, T3511","3.000-4.499"" Xsection >25-<=32",S,68,52, ,48,36, ,45,38, ,32, , ,84, , ,106, , ,57, , ,69, , ,,8,,10.8, , , , , ,11, , , , , ,4.1,0.33,0.101,MMPDS-02,3.2.3.0 j1),2000 Series Wrought Aluminum Alloy,"2024 Aluminum Alloy Extrusion T3, T3510, T3511 3.000-4.499"" Xsection >25-<=32"
397,2024 Aluminum Alloy Extrusion,QQ-A-200/3,"Extruded bar, rod, and shapes","T81, T8510, T8511",".050-.249""",S,64,64, ,56,55, ,57,57, ,35, , ,94, , ,123, , ,79, , ,93, , ,,4,,10.8, , , , , ,11, , , , , ,4.1,0.33,0.101,MMPDS-02,3.2.3.0 j1),2000 Series Wrought Aluminum Alloy,"2024 Aluminum Alloy Extrusion T81, T8510, T8511 .050-.249"""
398,2024 Aluminum Alloy Extrusion,QQ-A-200/3,"Extruded bar, rod, and shapes","T81, T8510, T8511",".250-1.499""",S,66,64, ,58,57, ,59,59, ,36, , ,96, , ,123, , ,82, , ,96, , ,,5,,10.8, , , , , ,11, , , , , ,4.1,0.33,0.101,MMPDS-02,3.2.3.0 j1),2000 Series Wrought Aluminum Alloy,"2024 Aluminum Alloy Extrusion T81, T8510, T8511 .250-1.499"""
399,2024 Aluminum Alloy Extrusion,QQ-A-200/3,"Extruded bar, rod, and shapes","T81, T8510, T8511","1.500-4.500""",S,66,61, ,58,57, ,59,59, ,36, , ,92, , ,117, , ,82, , ,96, , ,,5,,10.8, , , , , ,11, , , , , ,4.1,0.33,0.101,MMPDS-02,3.2.3.0 j1),2000 Series Wrought Aluminum Alloy,"2024 Aluminum Alloy Extrusion T81, T8510, T8511 1.500-4.500"""
