Repository: stressjock/stressjock.github.io

# stressjock.github.io

## matcomp_HTML_ST

## IMPORTANT ##########################################################

## The output of the program matcomp_HTML_ST is provided for informational purposes only and must not be used for any serious, commercial,

## or safety-critical undertaking. The input data has not been validated or verified, and the user ## assumes all risks associated with its use.

## IMPORTANT ##########################################################

This is a single-page web application designed in the LCARS (Star Trek) style, intended for uploading, selecting, and comparing material data from a CSV file.

File: assets/mmpds.csv (part 4 of 6)
119,17-7PH,"AMS 5528, MIL-S-25043",Sheet,TH1050,".015-.187""",A,177,177, ,150,150, ,160,166, ,112, , ,305, , ,351, , ,228, , ,240, , ,,,,29, , , , , ,30, , , , , ,11.5,0.28,0.276,Mil Hdbk5-G,2.6.9.0 b),Stainless Steel (Precipitation and Transformation Hardening Steel),"17-7PH TH1050 .015-.187"""
120,17-7PH,"AMS 5528, MIL-S-25043",Sheet,TH1050,".015-.187""",B,183,184, ,167,167, ,179,185, ,117, , ,317, , ,365, , ,254, , ,267, , ,,,,29, , , , , ,30, , , , , ,11.5,0.28,0.276,Mil Hdbk5-G,2.6.9.0 b),Stainless Steel (Precipitation and Transformation Hardening Steel),"17-7PH TH1050 .015-.187"""
121,17-7PH,"AMS 5528, MIL-S-25043",Plate,TH1050,".188-.500""",S, ,180, , ,150, ,160,166, ,114, , ,310, , ,357, , ,228, , ,240, , ,6,,,29, , , , , ,30, , , , , ,11.5,0.28,0.276,Mil Hdbk5-G,2.6.9.0 b),Stainless Steel (Precipitation and Transformation Hardening Steel),"17-7PH TH1050 .188-.500"""
122,17-7PH,AMS 5528 ,Plate,TH1050,".501-1.000""",S, ,180, , ,150, , , , , , , , , , , , , , , , , , , ,6,,,29, , , , , ,30, , , , , ,11.5,0.28,0.276,Mil Hdbk5-G,2.6.9.0 b),Stainless Steel (Precipitation and Transformation Hardening Steel),"17-7PH TH1050 .501-1.000"""
400,2024 Aluminum Alloy Extrusion,QQ-A-200/3,"Extruded bar, rod, and shapes",T42,"<=.249""",S,57,55, ,38,36, ,38,39, ,29, , ,81, , ,99, , ,56, , ,69, , ,,12,,10.8, , , , , ,11, , , , , ,4.1,0.33,0.101,MMPDS-02,3.2.3.0 j2),2000 Series Wrought Aluminum Alloy,"2024 Aluminum Alloy Extrusion T42 <=.249"""
401,2024 Aluminum Alloy Extrusion,QQ-A-200/3,"Extruded bar, rod, and shapes",T42,".250-.499""",S,57,54, ,38,35, ,38,38, ,29, , ,80, , ,98, , ,55, , ,67, , ,,12,,10.8, , , , , ,11, , , , , ,4.1,0.33,0.101,MMPDS-02,3.2.3.0 j2),2000 Series Wrought Aluminum Alloy,"2024 Aluminum Alloy Extrusion T42 .250-.499"""
402,2024 Aluminum Alloy Extrusion,QQ-A-200/3,"Extruded bar, rod, and shapes",T42,".500-.749""",S,57,52, ,38,34, ,38,37, ,29, , ,79, , ,97, , ,53, , ,65, , ,,12,,10.8, , , , , ,11, , , , , ,4.1,0.33,0.101,MMPDS-02,3.2.3.0 j2),2000 Series Wrought Aluminum Alloy,"2024 Aluminum Alloy Extrusion T42 .500-.749"""
403,2024 Aluminum Alloy Extrusion,QQ-A-200/3,"Extruded bar, rod, and shapes",T42,".750-.999""",S,57,51, ,38,33, ,38,36, ,29, , ,77, , ,95, , ,51, , ,63, , ,,10,,10.8, , , , , ,11, , , , , ,4.1,0.33,0.101,MMPDS-02,3.2.3.0 j2),2000 Series Wrought Aluminum Alloy,"2024 Aluminum Alloy Extrusion T42 .750-.999"""
404,2024 Aluminum Alloy Extrusion,QQ-A-200/3,"Extruded bar, rod, and shapes",T42,"1.000-1.249""",S,57,49, ,38,32, ,38,35, ,29, , ,75, , ,93, , ,49, , ,61, , ,,10,,10.8, , , , , ,11, , , , , ,4.1,0.33,0.101,MMPDS-02,3.2.3.0 j2),2000 Series Wrought Aluminum Alloy,"2024 Aluminum Alloy Extrusion T42 1.000-1.249"""
405,2024 Aluminum Alloy Extrusion,QQ-A-200/3,"Extruded bar, rod, and shapes",T42,"1.250-1.499""",S,57,47, ,38,31, ,38,34, ,29, , ,74, , ,91, , ,47, , ,59, , ,,10,,10.8, , , , , ,11, , , , , ,4.1,0.33,0.101,MMPDS-02,3.2.3.0 j2),2000 Series Wrought Aluminum Alloy,"2024 Aluminum Alloy Extrusion T42 1.250-1.499"""
406,2024 Aluminum Alloy Extrusion,QQ-A-200/3,"Extruded bar, rod, and shapes",T42,"1.500-1.749""",S,57,45, ,38,30, ,38,33, ,28, , ,71, , ,89, , ,44, , ,56, , ,,10,,10.8, , , , , ,11, , , , , ,4.1,0.33,0.101,MMPDS-02,3.2.3.0 j2),2000 Series Wrought Aluminum Alloy,"2024 Aluminum Alloy Extrusion T42 1.500-1.749"""
407,2024 Aluminum Alloy Extrusion,QQ-A-200/3,"Extruded bar, rod, and shapes",T42,"1.750-1.999""",S,57,43, ,38,29, ,38,31, ,27, , ,69, , ,86, , ,41, , ,53, , ,,10,,10.8, , , , , ,11, , , , , ,4.1,0.33,0.101,MMPDS-02,3.2.3.0 j2),2000 Series Wrought Aluminum Alloy,"2024 Aluminum Alloy Extrusion T42 1.750-1.999"""
408,2024 Aluminum Alloy Extrusion,QQ-A-200/3,"Extruded bar, rod, and shapes",T42,"2.000-2.249""",S,57,41, ,38,28, ,38,30, ,26, , ,67, , ,83, , ,39, , ,50, , ,,10,,10.8, , , , , ,11, , , , , ,4.1,0.33,0.101,MMPDS-02,3.2.3.0 j2),2000 Series Wrought Aluminum Alloy,"2024 Aluminum Alloy Extrusion T42 2.000-2.249"""
409,2024 Aluminum Alloy Extrusion,QQ-A-200/3,"Extruded bar, rod, and shapes",T42,"2.250-2.499""",S,57,39, ,38,27, ,38,29, ,24, , ,64, , ,81, , ,36, , ,47, , ,,10,,10.8, , , , , ,11, , , , , ,4.1,0.33,0.101,MMPDS-02,3.2.3.0 j2),2000 Series Wrought Aluminum Alloy,"2024 Aluminum Alloy Extrusion T42 2.250-2.499"""
410,2027-T351 Plate,AMS4213,Plate,T351,0.500-1.500,A,68,67, ,52,46, ,42,47, ,46,45, ,101,104, ,126,130, ,69,73, ,82,86, ,14,14, ,10.6, , , , , ,10.7, , , , , ,4,0.33,0.101,MMPDS-04,3.2.7.0b),2000 Series Wrought Aluminum Alloy,2027-T351 Plate T351 0.500-1.500
411,2027-T351 Plate,AMS4213,Plate,T351,0.500-1.500,B,70,68, ,54,48, ,44,49, ,46,45, ,102,106, ,128,132, ,72,77, ,86,90, , , , ,10.6, , , , , ,10.7, , , , , ,4,0.33,0.101,MMPDS-04,3.2.7.0b),2000 Series Wrought Aluminum Alloy,2027-T351 Plate T351 0.500-1.500
412,2027-T351 Plate,AMS4213,Plate,T351,1.501-2.250,A,65,65,60,49,44,40,40,45, ,44,43, ,98,101, ,123,126, ,66,70, ,79,82, ,14,14,4,10.6, , , , , ,10.7, , , , , ,4,0.33,0.101,MMPDS-04,3.2.7.0b),2000 Series Wrought Aluminum Alloy,2027-T351 Plate T351 1.501-2.250
413,2027-T351 Plate,AMS4213,Plate,T351,1.501-2.250,B,67,67,63,51,46,42,42,47, ,46,45, ,101,104, ,126,130, ,69,73, ,82,86, , , , ,10.6, , , , , ,10.7, , , , , ,4,0.33,0.101,MMPDS-04,3.2.7.0b),2000 Series Wrought Aluminum Alloy,2027-T351 Plate T351 1.501-2.250
414,2027-T3511 Extrusion,AMS4183,Plate,T3511,0.750-1.500,A,75,67, ,57,48, ,48,51, ,38,36, , ,100, , ,126, , ,71, , ,86, ,14,9, ,10.5, , , , , ,10.7, , , , , ,4,0.33,0.1,MMPDS-04,3.2.7.0c),2000 Series Wrought Aluminum Alloy,2027-T3511 Extrusion T3511 0.750-1.500
415,2027-T3511 Extrusion,AMS4183,Plate,T3511,0.750-1.500,B,77,70, ,58,50, ,49,52, ,39,37, , ,103, , ,130, , ,73, , ,87, , , , ,10.5, , , , , ,10.7, , , , , ,4,0.33,0.1,MMPDS-04,3.2.7.0c),2000 Series Wrought Aluminum Alloy,2027-T3511 Extrusion T3511 0.750-1.500
416,2050 T84 Plate,AMS4413,Plate,T84,0.500-1.500,A,73,73,73,69,67,65,70,69, ,41,41, ,101,109, ,135,146, ,86,90, ,101,104, ,9,7, ,10.9,10.9,10.5, , , ,11.3,11.3,11.3, , , ,4.1,0.33,0.098,MMPDS-04 CN-1,3.2.X.0b),2000 Series Wrought Aluminum Alloy,2050 T84 Plate T84 0.500-1.500
417,2050 T84 Plate,AMS4413,Plate,T84,0.500-1.500,B,75,75,75,71,71,66,74,74, ,42,42, ,104,112, ,139,150, ,91,96, ,107,110, , , , ,10.9,10.9,10.5, , , ,11.3,11.3,11.3, , , ,3.9,0.33,0.102,MMPDS-04 CN-1,3.2.X.0b),2000 Series Wrought Aluminum Alloy,2050 T84 Plate T84 0.500-1.500
418,2050 T84 Plate,AMS4413,Plate,T84,1.501-2.00,A,72,73,71,67,65,61,67,68,69,42,42,36,108,114, ,140,148, ,87,90, ,102,105, ,9,7, ,10.9,10.9,10.5, , , ,11.3,11.3,11.3, , , ,3.9,0.33,0.102,MMPDS-04 CN-1,3.2.X.0b),2000 Series Wrought Aluminum Alloy,2050 T84 Plate T84 1.501-2.00
419,2050 T84 Plate,AMS4413,Plate,T84,1.501-2.00,B,75,75,74,71,69,66,72,73,73,44,43,37,111,117, ,144,152, ,93,95, ,108,112, , , , ,10.9,10.9,10.5, , , ,11.3,11.3,11.3, , , ,3.9,0.33,0.102,MMPDS-04 CN-1,3.2.X.0b),2000 Series Wrought Aluminum Alloy,2050 T84 Plate T84 1.501-2.00
420,2050 T84 Plate,AMS4413,Plate,T84,2.001-3.000,A,72,72,71,67,65,61,67,69,69,43,41,36,108,113, ,140,148, ,89,91, ,104,107, ,9,7, ,10.9,10.9,10.5, , , ,11.3,11.3,11.3, , , ,3.9,0.33,0.102,MMPDS-04 CN-1,3.2.X.0b),2000 Series Wrought Aluminum Alloy,2050 T84 Plate T84 2.001-3.000
421,2050 T84 Plate,AMS4413,Plate,T84,2.001-3.000,B,75,75,73,71,68,64,71,72,72,45,43,37,113,118, ,146,154, ,93,95, ,108,112, , , , ,10.9,10.9,10.5, , , ,11.3,11.3,11.3, , , ,3.9,0.33,0.102,MMPDS-04 CN-1,3.2.X.0b),2000 Series Wrought Aluminum Alloy,2050 T84 Plate T84 2.001-3.000
422,2050 T84 Plate,AMS4413,Plate,T84,3.001-4.00,A,71,72,70,67,65,61,67,69,69,44,42,36,112,114, ,144,149, ,92,93, ,107,110, ,9,7, ,10.9,10.9,10.5, , , ,11.3,11.3,11.3, , , ,3.9,0.33,0.102,MMPDS-04 CN-1,3.2.X.0b),2000 Series Wrought Aluminum Alloy,2050 T84 Plate T84 3.001-4.00
423,2050 T84 Plate,AMS4413,Plate,T84,3.001-4.00,B,75,75,73,71,68,63,71,72,72,46,44,37,116,119, ,150,156, ,96,97, ,112,115, , , , ,10.9,10.9,10.5, , , ,11.3,11.3,11.3, , , ,3.9,0.33,0.102,MMPDS-04 CN-1,3.2.X.0b),2000 Series Wrought Aluminum Alloy,2050 T84 Plate T84 3.001-4.00
424,2050 T84 Plate,AMS4413,Plate,T84,4.001-5.000,A,71,71,69,66,64,59,66,68,68,37,42,35,112,109, ,145,148, ,93,92, ,109,111, ,9,7, ,10.9,10.9,10.5, , , ,11.3,11.3,11.3, , , ,3.9,0.33,0.102,MMPDS-04 CN-1,3.2.X.0b),2000 Series Wrought Aluminum Alloy,2050 T84 Plate T84 4.001-5.000
425,2050 T84 Plate,AMS4413,Plate,T84,4.001-5.000,B,75,75,72,71,68,62,71,72,72,40,45,37,118,115, ,154,157, ,99,98, ,115,118, , , , ,10.9,10.9,10.5, , , ,11.3,11.3,11.3, , , ,3.9,0.33,0.102,MMPDS-04 CN-1,3.2.X.0b),2000 Series Wrought Aluminum Alloy,2050 T84 Plate T84 4.001-5.000
426,2098 T82P - Al-Li Sheet,AMS 4327,Sheet,T82P,0.025-0.3,ALCAN,73, , ,68, , , , , , , , , , , , , , , , , , , , ,,,,11, , , , , , , , , , , , , ,0.098,Alcan,,,2098 T82P - Al-Li Sheet T82P 0.025-0.3
427,2098 T82P - Al-Li Sheet,AMS 4327,Sheet,T82P,0.025-0.3,ALCAN,73, , ,68, , , , , , , , , , , , , , , , , , , , ,,,,11, , , , , , , , , , , , , ,0.098,Alcan,,,2098 T82P - Al-Li Sheet T82P 0.025-0.3
428,2124-T851 Plate,AMS-QQ-A-250/29,Plate,T851,1.00-1.500,A,66,66,64,57,57,55,57,57, , , , , , , , , , , , , , , , ,6,5,1.5,10.4, , , , , ,10.9, , , , , ,4,0.33,0.1,MMPDS-04,3.2.12.0b),2000 Series Wrought Aluminum Alloy,2124-T851 Plate T851 1.00-1.500
429,2124-T851 Plate,AMS-QQ-A-250/29,Plate,T851,1.00-1.500,B,69,68,66,63,62,60, , , , , , , , , , , , , , , , , , , , , ,10.4, , , , , ,10.9, , , , , ,4,0.33,0.1,MMPDS-04,3.2.12.0b),2000 Series Wrought Aluminum Alloy,2124-T851 Plate T851 1.00-1.500
430,2124-T851 Plate,"AMS4101, AMS-QQ-A-250/29",Plate,T851,1.501-2.000,A,66,66,64,57,57,55,57,57,57,38,38,36,97,97, ,126,126, ,79,79, ,91,91, ,6,5,1.5,10.4, , , , , ,10.9, , , , , ,4,0.33,0.1,MMPDS-04,3.2.12.0b),2000 Series Wrought Aluminum Alloy,2124-T851 Plate T851 1.501-2.000
431,2124-T851 Plate,"AMS4101, AMS-QQ-A-250/29",Plate,T851,1.501-2.000,B,68,68,66,61,61,59, , , , , , , , , , , , , , , , , , , , , ,10.4, , , , , ,10.9, , , , , ,4,0.33,0.1,MMPDS-04,3.2.12.0b),2000 Series Wrought Aluminum Alloy,2124-T851 Plate T851 1.501-2.000
432,2124-T851 Plate,"AMS4101, AMS-QQ-A-250/29",Plate,T851,2.001-3.000,A,65,65,63,57,57,55,56,57,58,38,38,36,96,96, ,125,125, ,80,80, ,92,92, ,6,4,1.5,10.4, , , , , ,10.9, , , , , ,4,0.33,0.1,MMPDS-04,3.2.12.0b),2000 Series Wrought Aluminum Alloy,2124-T851 Plate T851 2.001-3.000
433,2124-T851 Plate,"AMS4101, AMS-QQ-A-250/29",Plate,T851,2.001-3.000,B,68,68,64,61,61,59, , , , , , , , , , , , , , , , , , , , , ,10.4, , , , , ,10.9, , , , , ,4,0.33,0.1,MMPDS-04,3.2.12.0b),2000 Series Wrought Aluminum Alloy,2124-T851 Plate T851 2.001-3.000
434,2124-T851 Plate,"AMS4101, AMS-QQ-A-250/29",Plate,T851,3.001-4.000,A,65,65,62,56,56,54,55,56,57,38,38,36,96,96, ,125,125, ,80,80, ,92,92, ,5,4,1.5,10.4, , , , , ,10.9, , , , , ,4,0.33,0.1,MMPDS-04,3.2.12.0b),2000 Series Wrought Aluminum Alloy,2124-T851 Plate T851 3.001-4.000
435,2124-T851 Plate,"AMS4101, AMS-QQ-A-250/29",Plate,T851,3.001-4.000,B,67,67,63,60,60,57, , , , , , , , , , , , , , , , , , , , , ,10.4, , , , , ,10.9, , , , , ,4,0.33,0.1,MMPDS-04,3.2.12.0b),2000 Series Wrought Aluminum Alloy,2124-T851 Plate T851 3.001-4.000
436,2124-T851 Plate,"AMS4101, AMS-QQ-A-250/29",Plate,T851,4.001-5.00,A,64,64,61,55,55,53,53,55,57,37,37,35,94,94, ,123,123, ,79,79, ,92,92, ,5,4,1.5,10.4, , , , , ,10.9, , , , , ,4,0.33,0.1,MMPDS-04,3.2.12.0b),2000 Series Wrought Aluminum Alloy,2124-T851 Plate T851 4.001-5.00
437,2124-T851 Plate,"AMS4101, AMS-QQ-A-250/29",Plate,T851,4.001-5.00,B,66,66,62,58,58,55, , , , , , , , , , , , , , , , , , , , , ,10.4, , , , , ,10.9, , , , , ,4,0.33,0.1,MMPDS-04,3.2.12.0b),2000 Series Wrought Aluminum Alloy,2124-T851 Plate T851 4.001-5.00
438,2124-T851 Plate,"AMS4101, AMS-QQ-A-250/29",Plate,T851,5.001-6.000,A,63,63,58,54,54,51,52,54,56,37,37,35,93,93, ,121,121, ,79,79, ,91,91, ,5,4,1.5,10.4, , , , , ,10.9, , , , , ,4,0.33,0.1,MMPDS-04,3.2.12.0b),2000 Series Wrought Aluminum Alloy,2124-T851 Plate T851 5.001-6.000
439,2124-T851 Plate,"AMS4101, AMS-QQ-A-250/29",Plate,T851,5.001-6.000,B,65,65,59,56,56,53, , , , , , , , , , , , , , , , , , , , , ,10.4, , , , , ,10.9, , , , , ,4,0.33,0.1,MMPDS-04,3.2.12.0b),2000 Series Wrought Aluminum Alloy,2124-T851 Plate T851 5.001-6.000
440,2195 T8R78 - Al-Li Plates,,Plate,T8R78,0.5-2.25,ALCAN,60, , ,43, , , , , , , , , , , , , , , , , , , , ,18,,,11, , , , , , , , , , , , , ,0.098,Alcan,,,2195 T8R78 - Al-Li Plates T8R78 0.5-2.25
441,2196-T8511 Al-Li Extrusion,,Extrusion,T8511,0.00-0.245,ALCAN,76,67, ,69,58, , , , , , , , , , , , , , , , , , , ,6,,, , , , , , , , , , , , , , , , ,,,2196-T8511 Al-Li Extrusion T8511 0.00-0.245
442,2196-T8511 Al-Li Extrusion,,Extrusion,T8511,0.250-0.499,ALCAN,76,70, ,71,60, , , , , , , , , , , , , , , , , , , ,7,,, , , , , , , , , , , , , , , , ,,,2196-T8511 Al-Li Extrusion T8511 0.250-0.499
443,2196-T8511 Al-Li Extrusion,,Extrusion,T8511,0.500-0.999,ALCAN,78,73, ,71,65, , , , , , , , , , , , , , , , , , , ,5,,, , , , , , , , , , , , , , , , ,,,2196-T8511 Al-Li Extrusion T8511 0.500-0.999
444,2198 T8 - Al-Li Sheet,AMS 4412,Sheet,T8,0.055-0.126,ALCAN,68,67, ,60,59, , , , , , , , , , , , , , , , , , , ,8,9,, , , , , , , , , , , , , , , , ,,,2198 T8 - Al-Li Sheet T8 0.055-0.126
445,2198 T8 - Al-Li Sheet,AMS 4412,Sheet,T8,0.127-0.312,ALCAN,71,68, ,63,61, , , , , , , , , , , , , , , , , , , ,8,9,, , , , , , , , , , , , , , , , ,,,2198 T8 - Al-Li Sheet T8 0.127-0.312
446,2297 T87 Al-Li Plate,AMS 2772,Plate,T87,"<2.00""",ALCAN,64, , ,58, , , , , , , , , , , , , , , , , , , , ,,,, ,10.9, , , , ,11.3, , , , , , , ,0.096,Alcan,,,"2297 T87 Al-Li Plate T87 <2.00"""
447,2297 T87 Al-Li Plate,AMS 2772,Plate,T87,"3""",ALCAN,62, , ,57, , , , , , , , , , , , , , , , , , , , ,,,, ,10.9, , , , ,11.3, , , , , , , ,0.096,Alcan,,,"2297 T87 Al-Li Plate T87 3"""
448,2297 T87 Al-Li Plate,AMS 2772,Plate,T87,"4""",ALCAN,62, , ,57, , , , , , , , , , , , , , , , , , , , ,,,, ,10.9, , , , ,11.3, , , , , , , ,0.096,Alcan,,,"2297 T87 Al-Li Plate T87 4"""
449,2297 T87 Al-Li Plate,AMS 2772,Plate,T87,"5""",ALCAN,61, , ,56, , , , , , , , , , , , , , , , , , , , ,,,, ,10.9, , , , ,11.3, , , , , , , ,0.096,Alcan,,,"2297 T87 Al-Li Plate T87 5"""
450,2297 T87 Al-Li Plate,AMS 2772,Plate,T87,"6""",ALCAN,60, , ,55, , , , , , , , , , , , , , , , , , , , ,,,, ,10.9, , , , ,11.3, , , , , , , ,0.096,Alcan,,,"2297 T87 Al-Li Plate T87 6"""
451,2524 T3 Al Alloy Sheet and Plate,AMS4296,Sheet and Plate,T3,0.032-0.062,S,59,59, ,44,39, ,38,42, ,40, , ,93, , ,117, , ,65, , ,76, , ,15,,,10.3, , ,9.8, , ,10.5, , ,10, , , ,0.35,0.1,MMPDS-02,3.2.13.0(b),2000 Series Wrought Aluminum Alloy,2524 T3 Al Alloy Sheet and Plate T3 0.032-0.062
452,2524 T3 Al Alloy Sheet and Plate,AMS4296,Sheet and Plate,T3,0.063-0.128,A,61,61, ,45,40, ,39,43, ,41, , ,97, , ,121, , ,67, , ,78, , ,15,,,10.3, , ,9.8, , ,10.5, , ,10, , , ,0.35,0.1,MMPDS-02,3.2.13.0(b),2000 Series Wrought Aluminum Alloy,2524 T3 Al Alloy Sheet and Plate T3 0.063-0.128
453,2524 T3 Al Alloy Sheet and Plate,AMS4296,Sheet and Plate,T3,0.063-0.128,B,62,62, ,47,42, ,41,45, ,42, , ,98, , ,123, , ,70, , ,82, , ,,,,10.3, , ,9.8, , ,10.5, , ,10, , , ,0.35,0.1,MMPDS-02,3.2.13.0(b),2000 Series Wrought Aluminum Alloy,2524 T3 Al Alloy Sheet and Plate T3 0.063-0.128
454,2524 T3 Al Alloy Sheet and Plate,AMS4296,Sheet and Plate,T3,0.129-0.249,A,62,62, ,45,40, ,39,43, ,42, , ,98, , ,123, , ,67, , ,78, , ,15,,,10.3, , ,9.8, , ,10.5, , ,10, , , ,0.35,0.1,MMPDS-02,3.2.13.0(b),2000 Series Wrought Aluminum Alloy,2524 T3 Al Alloy Sheet and Plate T3 0.129-0.249
455,2524 T3 Al Alloy Sheet and Plate,AMS4296,Sheet and Plate,T3,0.129-0.249,B,62,62, ,46,41, ,40,44, ,42, , ,98, , ,123, , ,69, , ,80, , ,, , ,10.3, , ,9.8, , ,10.5, , ,10, , , ,0.35,0.1,MMPDS-02,3.2.13.0(b),2000 Series Wrought Aluminum Alloy,2524 T3 Al Alloy Sheet and Plate T3 0.129-0.249
456,2524 T3 Al Alloy Sheet and Plate,AMS4296,Sheet and Plate,T3,0.250-0.310,A,62,62, ,45,40, ,39,43, ,42, , ,98, , ,123, , ,67, , ,78, , ,15,,,10.3, , ,9.8, , ,10.5, , ,10, , , ,0.35,0.1,MMPDS-02,3.2.13.0(b),2000 Series Wrought Aluminum Alloy,2524 T3 Al Alloy Sheet and Plate T3 0.250-0.310
457,2524 T3 Al Alloy Sheet and Plate,AMS4296,Sheet and Plate,T3,0.250-0.310,B,63,63, ,46,41, ,40,44, ,43, , ,100, , ,125, , ,69, , ,80, , ,, , ,10.3, , ,9.8, , ,10.5, , ,10, , , ,0.35,0.1,MMPDS-02,3.2.13.0(b),2000 Series Wrought Aluminum Alloy,2524 T3 Al Alloy Sheet and Plate T3 0.250-0.310
458,5052 Aluminum Alloy Sheet and Plate,AMS4015,Sheet and Plate,O,".006-3.000""",S,25, , ,9.5, , , , , ,16, , , , , , , , , , , , , , , ,,,10.1, , , , , ,10.2, , , , , ,3.85,0.33,0.097,Mil Hdbk5-G,3.5.1.0 b1),2000 Series Wrought Aluminum Alloy,"5052 Aluminum Alloy Sheet and Plate O .006-3.000"""
459,5052 Aluminum Alloy Sheet and Plate,AMS4016,Sheet and Plate,H32,".017-2.000""",S,31,31, ,23,22, ,22,23, ,19, , ,50, , ,65, , ,32, , ,37, , ,,,,10.1, , , , , ,10.2, , , , , ,3.85,0.33,0.097,Mil Hdbk5-G,3.5.1.0 b1),2000 Series Wrought Aluminum Alloy,"5052 Aluminum Alloy Sheet and Plate H32 .017-2.000"""
460,5052 Aluminum Alloy Sheet and Plate,AMS4017,Sheet and Plate,H34,".009-1.000""",S,34,34, ,26,25, ,25,26, ,20, , ,54, , ,71, , ,37, , ,41, , ,,,,10.1, , , , , ,10.2, , , , , ,3.85,0.33,0.097,Mil Hdbk5-G,3.5.1.0 b1),2000 Series Wrought Aluminum Alloy,"5052 Aluminum Alloy Sheet and Plate H34 .009-1.000"""
461,5052 Aluminum Alloy Sheet and Plate,QQ-A-250/8,Sheet,H36,".006-.162""",S,37,37, ,29,29, , , , ,22, , ,59, , ,78, , ,41, , ,46, , ,,,,10.1, , , , , ,10.2, , , , , ,3.85,0.33,0.097,Mil Hdbk5-G,3.5.1.0 b1),2000 Series Wrought Aluminum Alloy,"5052 Aluminum Alloy Sheet and Plate H36 .006-.162"""
462,5052 Aluminum Alloy Sheet and Plate,QQ-A-250/8,Sheet,H38,".006-.128""",S,39,39, ,32,32, , , , ,23, , ,62, , ,82, , ,44, , ,51, , ,,,,10.1, , , , , ,10.2, , , , , ,3.85,0.33,0.097,Mil Hdbk5-G,3.5.1.0 b1),2000 Series Wrought Aluminum Alloy,"5052 Aluminum Alloy Sheet and Plate H38 .006-.128"""
463,6013 T6 Aluminum Alloy Sheet,"AMS 4216, 4347",Sheet,T6,.010-.062,S ,52,52, ,47,46, ,48,48, ,32, , ,85, , ,111, , ,66, , ,76, , ,8, ,,9.9, , , , , ,10.1, , , , , ,3.8,0.33,0.098,MMPDS-03,3.6.1.0(b),6000 Series Wrought Aluminum Alloy,6013 T6 Aluminum Alloy Sheet T6 .010-.062
464,6013 T6 Aluminum Alloy Sheet,"AMS 4216, 4347",Sheet,T6,0.063-0.125,S ,52,52, ,47,46, ,48,48, ,32, , ,85, , ,111, , ,69, , ,80, , ,8, ,,9.9, , , , , ,10.1, , , , , ,3.8,0.33,0.098,MMPDS-03,3.6.1.0(b),6000 Series Wrought Aluminum Alloy,6013 T6 Aluminum Alloy Sheet T6 0.063-0.125
465,6013 T6 Aluminum Alloy Sheet,"AMS 4216, 4347",Sheet,T6,0.126-0.249,S ,52,52, ,48,46, ,48,49, ,32, , ,85, , ,111, , ,71, , ,82, , ,8, ,,9.9, , , , , ,10.1, , , , , ,3.8,0.33,0.098,MMPDS-03,3.6.1.0(b),6000 Series Wrought Aluminum Alloy,6013 T6 Aluminum Alloy Sheet T6 0.126-0.249
466,6061 Aluminum Alloy Sheet,"AMS4026, QQ-A-250/11",Sheet,T4,".010-.249""",A, ,30, , ,16, , ,16, ,20, , ,48, , ,63, , ,22, , ,26, , ,,,,9.9, , , , , ,10.1, , , , , ,3.8,0.33,0.098,Mil Hdbk5-G,3.6.2.0 b1),2000 Series Wrought Aluminum Alloy,"6061 Aluminum Alloy Sheet T4 .010-.249"""
467,6061 Aluminum Alloy Sheet,"AMS4026, QQ-A-250/11",Sheet,T4,".010-.249""",B, ,32, , ,18, , ,18, ,21, , ,51, , ,67, , ,25, , ,29, , ,, , ,9.9, , , , , ,10.1, , , , , ,3.8,0.33,0.098,Mil Hdbk5-G,3.6.2.0 b1),2000 Series Wrought Aluminum Alloy,"6061 Aluminum Alloy Sheet T4 .010-.249"""
468,6061 Aluminum Alloy Sheet,QQ-A-250/11,Sheet,T42,".010-.249""",S, ,30, , ,14, , , , , , , , , , , , , , , , , , , , , ,,9.9, , , , , ,10.1, , , , , ,3.8,0.33,0.098,Mil Hdbk5-G,3.6.2.0 b1),2000 Series Wrought Aluminum Alloy,"6061 Aluminum Alloy Sheet T42 .010-.249"""
469,6061 Aluminum Alloy Sheet,"AMS4025, AMS4027, QQ-A-250/11",Sheet,"T6, T62",".010-.249""",A,42,42, ,36,35, ,35,36, ,27, , ,67, , ,88, , ,50, , ,58, , ,, ,,9.9, , , , , ,10.1, , , , , ,3.8,0.33,0.098,Mil Hdbk5-G,3.6.2.0 b1),2000 Series Wrought Aluminum Alloy,"6061 Aluminum Alloy Sheet T6, T62 .010-.249"""
470,6061 Aluminum Alloy Sheet,"AMS4025, AMS4027, QQ-A-250/11",Sheet,"T6, T62",".010-.249""",B,43,43, ,38,37, ,37,38, ,28, , ,69, , ,90, , ,53, , ,61, , ,, , ,9.9, , , , , ,10.1, , , , , ,3.8,0.33,0.098,Mil Hdbk5-G,3.6.2.0 b1),2000 Series Wrought Aluminum Alloy,"6061 Aluminum Alloy Sheet T6, T62 .010-.249"""
471,6061 Aluminum Alloy Plate,"AMS4026, QQ-A-250/11",Plate,T451,".250-2.000""",A, ,30, , ,16, , ,16, ,20, , ,48, , ,63, , ,22, , ,26, , ,, ,,9.9, , , , , ,10.1, , , , , ,3.8,0.33,0.098,Mil Hdbk5-G,3.6.2.0 b2),2000 Series Wrought Aluminum Alloy,"6061 Aluminum Alloy Plate T451 .250-2.000"""
472,6061 Aluminum Alloy Plate,"AMS4026, QQ-A-250/11",Plate,T451,".250-2.000""",B, ,32, , ,18, , ,18, ,21, , ,51, , ,67, , ,25, , ,29, , ,, , ,9.9, , , , , ,10.1, , , , , ,3.8,0.33,0.098,Mil Hdbk5-G,3.6.2.0 b2),2000 Series Wrought Aluminum Alloy,"6061 Aluminum Alloy Plate T451 .250-2.000"""
473,6061 Aluminum Alloy Plate,"AMS4026, QQ-A-250/11",Plate,T451,"2.001-3.000""",A, ,30, , ,16, , , , , , , , , , , , , , , , , , , , ,16,,9.9, , , , , ,10.1, , , , , ,3.8,0.33,0.098,Mil Hdbk5-G,3.6.2.0 b2),2000 Series Wrought Aluminum Alloy,"6061 Aluminum Alloy Plate T451 2.001-3.000"""
474,6061 Aluminum Alloy Plate,"AMS4026, QQ-A-250/11",Plate,T451,"2.001-3.000""",B, ,32, , ,18, , , , , , , , , , , , , , , , , , , ,, , ,9.9, , , , , ,10.1, , , , , ,3.8,0.33,0.098,Mil Hdbk5-G,3.6.2.0 b2),2000 Series Wrought Aluminum Alloy,"6061 Aluminum Alloy Plate T451 2.001-3.000"""
475,6061 Aluminum Alloy Plate,QQ-A-250/11,Plate,T42,".250-1.000""",S, ,30, , ,14, , , , , , , , , , , , , , , , , , , , ,18,,9.9, , , , , ,10.1, , , , , ,3.8,0.33,0.098,Mil Hdbk5-G,3.6.2.0 b2),2000 Series Wrought Aluminum Alloy,"6061 Aluminum Alloy Plate T42 .250-1.000"""
476,6061 Aluminum Alloy Plate,QQ-A-250/11,Plate,T42,"1.001-3.000""",S, ,30, , ,14, , , , , , , , , , , , , , , , , , , , ,16,,9.9, , , , , ,10.1, , , , , ,3.8,0.33,0.098,Mil Hdbk5-G,3.6.2.0 b2),2000 Series Wrought Aluminum Alloy,"6061 Aluminum Alloy Plate T42 1.001-3.000"""
477,6061 Aluminum Alloy Plate,"AMS4025, AMS4027, QQ-A-250/11",Plate,"T651, T62",".250-2.000""",A,42,42, ,36,35, ,35,36, ,27, , ,67, , ,88, , ,50, , ,58, , ,,,,9.9, , , , , ,10.1, , , , , ,3.8,0.33,0.098,Mil Hdbk5-G,3.6.2.0 b2),2000 Series Wrought Aluminum Alloy,"6061 Aluminum Alloy Plate T651, T62 .250-2.000"""
478,6061 Aluminum Alloy Plate,"AMS4025, AMS4027, QQ-A-250/11",Plate,"T651, T62",".250-2.000""",B,43,43, ,38,37, ,37,38, ,28, , ,69, , ,90, , ,53, , ,61, , ,,,,9.9, , , , , ,10.1, , , , , ,3.8,0.33,0.098,Mil Hdbk5-G,3.6.2.0 b2),2000 Series Wrought Aluminum Alloy,"6061 Aluminum Alloy Plate T651, T62 .250-2.000"""
479,6061 Aluminum Alloy Plate,"AMS4025, AMS4027, QQ-A-250/11",Plate,"T651, T62","2.001-3.000""",A, ,42, , ,35, , , , , , , , , , , , , , , , , , , , ,6,,9.9, , , , , ,10.1, , , , , ,3.8,0.33,0.098,Mil Hdbk5-G,3.6.2.0 b2),2000 Series Wrought Aluminum Alloy,"6061 Aluminum Alloy Plate T651, T62 2.001-3.000"""
480,6061 Aluminum Alloy Plate,"AMS4025, AMS4027, QQ-A-250/11",Plate,"T651, T62","2.001-3.000""",B, ,43, , ,37, , , , , , , , , , , , , , , , , , , ,,,,9.9, , , , , ,10.1, , , , , ,3.8,0.33,0.098,Mil Hdbk5-G,3.6.2.0 b2),2000 Series Wrought Aluminum Alloy,"6061 Aluminum Alloy Plate T651, T62 2.001-3.000"""
481,6061 Aluminum Alloy Plate,"AMS4025, AMS4027, QQ-A-250/11",Plate,"T651, T62","3.001-4.000""",S, ,42, , ,35, , , , , , , , , , , , , , , , , , , , ,6,,9.9, , , , , ,10.1, , , , , ,3.8,0.33,0.098,Mil Hdbk5-G,3.6.2.0 b2),2000 Series Wrought Aluminum Alloy,"6061 Aluminum Alloy Plate T651, T62 3.001-4.000"""
482,6061 Aluminum Alloy Plate,"AMS4025, AMS4027, QQ-A-250/11",Plate,"T651, T62","4.001-6.000""",S, ,40, , ,35, , , , , , , , , , , , , , , , , , , , ,6,,9.9, , , , , ,10.1, , , , , ,3.8,0.33,0.098,Mil Hdbk5-G,3.6.2.0 b2),2000 Series Wrought Aluminum Alloy,"6061 Aluminum Alloy Plate T651, T62 4.001-6.000"""
483,6061 Aluminum Alloy Tube and Pipe,WW-T-700/6,Drawn Tubing,T4,".025-.500""",S,30, , ,16, , ,14, , ,20, , ,48, , ,63, , ,22, , ,26, , ,,,,9.9, , , , , ,10.1, , , , , ,3.8,0.33,0.098,Mil Hdbk5-G,3.6.2.0 c1),2000 Series Wrought Aluminum Alloy,"6061 Aluminum Alloy Tube and Pipe T4 .025-.500"""
484,6061 Aluminum Alloy Tube and Pipe,WW-T-700/6,Drawn Tubing,T42,".025-.500""",S,30, , ,14, , , , , , , , , , , , , , , , , , , , ,,,,9.9, , , , , ,10.1, , , , , ,3.8,0.33,0.098,Mil Hdbk5-G,3.6.2.0 c1),2000 Series Wrought Aluminum Alloy,"6061 Aluminum Alloy Tube and Pipe T42 .025-.500"""
485,6061 Aluminum Alloy Tube and Pipe,"AMS4080, AMS4082, WW-T-700/6",Drawn Tubing,"T6, T62",".025-.500""",S,42, , ,35, , ,34, , ,27, , ,67, , ,88, , ,49, , ,56, , ,,,,9.9, , , , , ,10.1, , , , , ,3.8,0.33,0.098,Mil Hdbk5-G,3.6.2.0 c1),2000 Series Wrought Aluminum Alloy,"6061 Aluminum Alloy Tube and Pipe T6, T62 .025-.500"""
486,6061 Aluminum Alloy Tube and Pipe,MIL-P-25995,Pipe,T6,".049-.154""",S,42, , ,35, , ,34, , ,27, , ,67, , ,88, , ,49, , ,56, , ,12,,,9.9, , , , , ,10.1, , , , , ,3.8,0.33,0.098,Mil Hdbk5-G,3.6.2.0 c1),2000 Series Wrought Aluminum Alloy,"6061 Aluminum Alloy Tube and Pipe T6 .049-.154"""
487,6061 Aluminum Alloy Tube and Pipe,MIL-P-25995,Pipe,T6,".065-.687""",S,38, , ,35, , ,34, , ,24, , ,61, , ,80, , ,49, , ,56, , ,10,,,9.9, , , , , ,10.1, , , , , ,3.8,0.33,0.098,Mil Hdbk5-G,3.6.2.0 c1),2000 Series Wrought Aluminum Alloy,"6061 Aluminum Alloy Tube and Pipe T6 .065-.687"""
488,"6061 Aluminum Alloy Rolled, Drawn, or Cold-Finished Bar, Rod, and Shapes","AMS4116, QQ-A-225/8","Rolled, drawn, or cold-finished rod and special shapes",T4,"<=8.000""",S,30, , ,16, , ,14, , ,20, , ,48, , ,63, , ,22, , ,26, , ,18,,,9.9, , , , , ,10.1, , , , , ,3.8,0.33,0.098,Mil Hdbk5-G,3.6.2.0 d),2000 Series Wrought Aluminum Alloy,"6061 Aluminum Alloy Rolled, Drawn, or Cold-Finished Bar, Rod, and Shapes T4 <=8.000"""
489,"6061 Aluminum Alloy Rolled, Drawn, or Cold-Finished Bar, Rod, and Shapes","AMS4128, QQ-A-225/8","Rolled, drawn, or cold-finished rod and special shapes",T451,".500-8.000""",S,30, , ,16, , ,14, , ,20, , ,48, , ,63, , ,22, , ,26, , ,18,,,9.9, , , , , ,10.1, , , , , ,3.8,0.33,0.098,Mil Hdbk5-G,3.6.2.0 d),2000 Series Wrought Aluminum Alloy,"6061 Aluminum Alloy Rolled, Drawn, or Cold-Finished Bar, Rod, and Shapes T451 .500-8.000"""
490,"6061 Aluminum Alloy Rolled, Drawn, or Cold-Finished Bar, Rod, and Shapes",QQ-A-225/8,"Rolled, drawn, or cold-finished rod and special shapes",T42,"<=8.000""",S,30, , ,14, , , , , , , , , , , , , , , , , , , , ,18,,,9.9, , , , , ,10.1, , , , , ,3.8,0.33,0.098,Mil Hdbk5-G,3.6.2.0 d),2000 Series Wrought Aluminum Alloy,"6061 Aluminum Alloy Rolled, Drawn, or Cold-Finished Bar, Rod, and Shapes T42 <=8.000"""
491,"6061 Aluminum Alloy Rolled, Drawn, or Cold-Finished Bar, Rod, and Shapes","AMS4117, QQ-A-225/8","Rolled, drawn, or cold-finished rod and special shapes",T6,"<=8.000""",S,42, , ,35, , ,34, , ,27, , ,67, , ,88, , ,49, , ,56, , ,10,,,9.9, , , , , ,10.1, , , , , ,3.8,0.33,0.098,Mil Hdbk5-G,3.6.2.0 d),2000 Series Wrought Aluminum Alloy,"6061 Aluminum Alloy Rolled, Drawn, or Cold-Finished Bar, Rod, and Shapes T6 <=8.000"""
492,"6061 Aluminum Alloy Rolled, Drawn, or Cold-Finished Bar, Rod, and Shapes","AMS4128, QQ-A-225/8","Rolled, drawn, or cold-finished rod and special shapes",T651,".500-8.000""",S,42, , ,35, , ,34, , ,27, , ,67, , ,88, , ,49, , ,56, , ,10,,,9.9, , , , , ,10.1, , , , , ,3.8,0.33,0.098,Mil Hdbk5-G,3.6.2.0 d),2000 Series Wrought Aluminum Alloy,"6061 Aluminum Alloy Rolled, Drawn, or Cold-Finished Bar, Rod, and Shapes T651 .500-8.000"""
493,"6061 Aluminum Alloy Rolled, Drawn, or Cold-Finished Bar, Rod, and Shapes","AMS4115, AMS4116, QQ-A-225/8","Rolled, drawn, or cold-finished rod and special shapes",T62,"<=8.000""",S,42, , ,35, , , , , , , , , , , , , , , , , , , , ,10,,,9.9, , , , , ,10.1, , , , , ,3.8,0.33,0.098,Mil Hdbk5-G,3.6.2.0 d),2000 Series Wrought Aluminum Alloy,"6061 Aluminum Alloy Rolled, Drawn, or Cold-Finished Bar, Rod, and Shapes T62 <=8.000"""
494,6061 Aluminum Alloy Die Forging,"AMS4127, MIL-A-22771, QQ-A-367",Die Forging,"T6, T652","<=4.000""",S,38,38, ,35,35, ,36,36, ,25, , ,61, , ,76, , ,54, , ,61, , ,7,5,,9.9, , , , , ,10.1, , , , , ,3.8,0.33,0.098,Mil Hdbk5-G,3.6.2.0 e),2000 Series Wrought Aluminum Alloy,"6061 Aluminum Alloy Die Forging T6, T652 <=4.000"""
495,6061 Aluminum Alloy Hand Forging,"AMS4127, AMS4248, MIL-A-22771, QQ-A-367",Hand Forging,"T6, T652","<=2.000""",S,38,38, ,35,35, ,36,36, ,25, , ,61, , ,76, , ,54, , ,61, , ,10,8,,9.9, , , , , ,10.1, , , , , ,3.8,0.33,0.098,Mil Hdbk5-G,3.6.2.0 f),2000 Series Wrought Aluminum Alloy,"6061 Aluminum Alloy Hand Forging T6, T652 <=2.000"""
496,6061 Aluminum Alloy Hand Forging,"AMS4127, AMS4248, MIL-A-22771, QQ-A-367",Hand Forging,"T6, T652","2.001-4.000""",S,38,38,37,35,35,33,36,36,34,25, , ,61, , ,76, , ,54, , ,61, , ,10,8,,9.9, , , , , ,10.1, , , , , ,3.8,0.33,0.098,Mil Hdbk5-G,3.6.2.0 f),2000 Series Wrought Aluminum Alloy,"6061 Aluminum Alloy Hand Forging T6, T652 2.001-4.000"""
497,6061 Aluminum Alloy Hand Forging,"AMS4127, AMS4248, MIL-A-22771, QQ-A-367",Hand Forging,"T6, T652","4.001-8.000""",S,37,37,35,34,34,32,35,35,33,24, , ,59, , ,74, , ,53, , ,59, , ,8,6,,9.9, , , , , ,10.1, , , , , ,3.8,0.33,0.098,Mil Hdbk5-G,3.6.2.0 f),2000 Series Wrought Aluminum Alloy,"6061 Aluminum Alloy Hand Forging T6, T652 4.001-8.000"""
498,"6061 Aluminum Alloy Extruded Rod, Bar, and Shapes","AMS4161, AMS4172, QQ-A-200/8","Extruded bar, rod, and shapes","T4, T4510, T4511","<=3.000""",S,26, , ,16, , ,14, , ,16, , ,42, , ,55, , ,22, , ,26, , ,16,,,9.9, , , , , ,10.1, , , , , ,3.8,0.33,0.098,Mil Hdbk5-G,3.6.2.0 g),2000 Series Wrought Aluminum Alloy,"6061 Aluminum Alloy Extruded Rod, Bar, and Shapes T4, T4510, T4511 <=3.000"""
499,"6061 Aluminum Alloy Extruded Rod, Bar, and Shapes",QQ-A-200/8,"Extruded bar, rod, and shapes",T42,All,S,26, , ,12, , , , , , , , , , , , , , , , , , , , ,16,,,9.9, , , , , ,10.1, , , , , ,3.8,0.33,0.098,Mil Hdbk5-G,3.6.2.0 g),2000 Series Wrought Aluminum Alloy,"6061 Aluminum Alloy Extruded Rod, Bar, and Shapes T42 All"
500,"6061 Aluminum Alloy Extruded Rod, Bar, and Shapes","AMS4160, QQ-A-200/8","Extruded bar, rod, and shapes",T62,All,S,38, , ,35, , , , , , , , , , , , , , , , , , , , ,10,,,9.9, , , , , ,10.1, , , , , ,3.8,0.33,0.098,Mil Hdbk5-G,3.6.2.0 g),2000 Series Wrought Aluminum Alloy,"6061 Aluminum Alloy Extruded Rod, Bar, and Shapes T62 All"
501,"6061 Aluminum Alloy Extruded Rod, Bar, and Shapes",QQ-A-200/8,"Extruded bar, rod, and shapes","T6, T6510, T6511","<=1.000""",A,38,37, ,35,33, ,34,35, ,26, , ,64, , ,82, , ,54, , ,60, , ,10,,,9.9, , , , , ,10.1, , , , , ,3.8,0.33,0.098,Mil Hdbk5-G,3.6.2.0 g),2000 Series Wrought Aluminum Alloy,"6061 Aluminum Alloy Extruded Rod, Bar, and Shapes T6, T6510, T6511 <=1.000"""
502,"6061 Aluminum Alloy Extruded Rod, Bar, and Shapes",QQ-A-200/8,"Extruded bar, rod, and shapes","T6, T6510, T6511","<=1.000""",B,41,40, ,38,36, ,37,38, ,28, , ,69, , ,88, , ,58, , ,65, , ,,,,9.9, , , , , ,10.1, , , , , ,3.8,0.33,0.098,Mil Hdbk5-G,3.6.2.0 g),2000 Series Wrought Aluminum Alloy,"6061 Aluminum Alloy Extruded Rod, Bar, and Shapes T6, T6510, T6511 <=1.000"""
503,"6061 Aluminum Alloy Extruded Rod, Bar, and Shapes",QQ-A-200/8,"Extruded bar, rod, and shapes","T6, T6510, T6511","1.001-6.500""",A,38,33, ,35,28, ,34,30, ,19, , ,52, , ,69, , ,42, , ,50, , ,10,,,9.9, , , , , ,10.1, , , , , ,3.8,0.33,0.098,Mil Hdbk5-G,3.6.2.0 g),2000 Series Wrought Aluminum Alloy,"6061 Aluminum Alloy Extruded Rod, Bar, and Shapes T6, T6510, T6511 1.001-6.500"""
504,"6061 Aluminum Alloy Extruded Rod, Bar, and Shapes",QQ-A-200/8,"Extruded bar, rod, and shapes","T6, T6510, T6511","1.001-6.500""",B,41,35, ,38,31, ,37,33, ,21, , ,57, , ,74, , ,46, , ,55, , ,,,,9.9, , , , , ,10.1, , , , , ,3.8,0.33,0.098,Mil Hdbk5-G,3.6.2.0 g),2000 Series Wrought Aluminum Alloy,"6061 Aluminum Alloy Extruded Rod, Bar, and Shapes T6, T6510, T6511 1.001-6.500"""
505,7040 T7451Plate,AMS4211,Plate,T7451,3.001-4.000,A,70,71,69,62,62,59,60,64,63,45,44, ,113,112, ,143,144, ,93,94, ,114,115, ,9,6,3,10.4,0,0,0,0,0,10.6,0,0,0,0,0,3.9,0.33,0.102,MMPDS-06,3.7.2.0b),7000 Series Wrought Aluminum Alloy,7040 T7451Plate T7451 3.001-4.000
506,7040 T7451Plate,AMS4211,Plate,T7451,3.001-4.000,B,72,74,70,65,65,61,63,67,66,47,46, ,118,117, ,150,150, ,97,98, ,119,120, , , ,0,10.4,0,0,0,0,0,10.6,0,0,0,0,0,3.9,0.33,0.102,MMPDS-06,3.7.2.0b),7000 Series Wrought Aluminum Alloy,7040 T7451Plate T7451 3.001-4.000
507,7040 T7451Plate,AMS4211,Plate,T7451,4.001-5.000,A,70,71,68,62,62,58,60,64,63,45,44, ,112,112, ,143,144, ,93,94, ,114,115, ,9,5,3,10.4,0,0,0,0,0,10.6,0,0,0,0,0,3.9,0.33,0.102,MMPDS-06,3.7.2.0b),7000 Series Wrought Aluminum Alloy,7040 T7451Plate T7451 4.001-5.000
508,7040 T7451Plate,AMS4211,Plate,T7451,4.001-5.000,B,72,73,70,64,65,61,62,67,66,46,46, ,116,115, ,147,148, ,97,98, ,119,120, , , ,0,10.4,0,0,0,0,0,10.6,0,0,0,0,0,3.9,0.33,0.102,MMPDS-06,3.7.2.0b),7000 Series Wrought Aluminum Alloy,7040 T7451Plate T7451 4.001-5.000
509,7040 T7451Plate,AMS4211,Plate,T7451,5.001-6.000,A,70,70,68,62,61,58,59,63,62,44,44, ,110,110, ,140,141, ,92,93, ,112,113, ,8,4,3,10.4,0,0,0,0,0,10.6,0,0,0,0,0,3.9,0.33,0.102,MMPDS-06,3.7.2.0b),7000 Series Wrought Aluminum Alloy,7040 T7451Plate T7451 5.001-6.000
510,7040 T7451Plate,AMS4211,Plate,T7451,5.001-6.000,B,71,72,69,64,63,61,61,66,65,45,45, ,114,114, ,145,146, ,96,96, ,117,118, , , ,0,10.4,0,0,0,0,0,10.6,0,0,0,0,0,3.9,0.33,0.102,MMPDS-06,3.7.2.0b),7000 Series Wrought Aluminum Alloy,7040 T7451Plate T7451 5.001-6.000
511,7040 T7451Plate,AMS4211,Plate,T7451,6.001-7.000,A,69,69,66,62,60,57,58,62,61,43,43, ,108,108, ,137,138, ,90,91, ,110,111, ,7,4,3,10.4,0,0,0,0,0,10.6,0,0,0,0,0,3.9,0.33,0.102,MMPDS-06,3.7.2.0b),7000 Series Wrought Aluminum Alloy,7040 T7451Plate T7451 6.001-7.000
512,7040 T7451Plate,AMS4211,Plate,T7451,6.001-7.000,B,70,70,67,62,62,58,60,64,63,44,44, ,110,110, ,140,141, ,93,93, ,113,114, , , ,0,10.4,0,0,0,0,0,10.6,0,0,0,0,0,3.9,0.33,0.102,MMPDS-06,3.7.2.0b),7000 Series Wrought Aluminum Alloy,7040 T7451Plate T7451 6.001-7.000
513,7040 T7451Plate,AMS4211,Plate,T7451,7.001-8.000,A,68,69,66,61,60,57,59,62,61,42,43, ,106,105, ,134,135, ,90,90, ,110,111, ,6,4,3,10.4,0,0,0,0,0,10.6,0,0,0,0,0,3.9,0.33,0.102,MMPDS-06,3.7.2.0b),7000 Series Wrought Aluminum Alloy,7040 T7451Plate T7451 7.001-8.000
514,7040 T7451Plate,AMS4211,Plate,T7451,7.001-8.000,B,70,69,67,62,61,58,60,64,63,44,44, ,108,108, ,136,138, ,92,92, ,113,114, , , ,0,10.4,0,0,0,0,0,10.6,0,0,0,0,0,3.9,0.33,0.102,MMPDS-06,3.7.2.0b),7000 Series Wrought Aluminum Alloy,7040 T7451Plate T7451 7.001-8.000
515,7040 T7451Plate,AMS4211,Plate,T7451,8.001-8.5000,A,68,68,66,61,59,56,59,61,60,42,43, ,105,105, ,133,135, ,89,87, ,108,109, ,6,4,3,10.4,0,0,0,0,0,10.6,0,0,0,0,0,3.9,0.33,0.102,MMPDS-06,3.7.2.0b),7000 Series Wrought Aluminum Alloy,7040 T7451Plate T7451 8.001-8.5000
516,7040 T7451Plate,AMS4211,Plate,T7451,8.001-8.500,B,70,69,67,63,61,58,61,63,63,43,44, ,106,106, ,134,136, ,92,91, ,112,113, , , ,0,10.4,0,0,0,0,0,10.6,0,0,0,0,0,3.9,0.33,0.102,MMPDS-06,3.7.2.0b),7000 Series Wrought Aluminum Alloy,7040 T7451Plate T7451 8.001-8.500
517,7050 T7451Plate,AMS4050,Plate,T7451,0.25-1.500,A,74,74, ,64,64, ,63,66, ,42, , ,107, , ,140, , ,86, , ,101, , ,10,9,,10.3, , , , , ,10.6, , , , , ,3.9,0.33,0.102,MMPDS-04,3.7.4.0b1),7000 Series Wrought Aluminum Alloy,7050 T7451Plate T7451 0.25-1.500
518,7050 T7451Plate,AMS4050,Plate,T7451,0.25-1.500,B,76,76, ,67,66, ,64,68, ,43, , ,110, , ,144, , ,89, , ,104, , ,,,,10.3, , , , , ,10.6, , , , , ,3.9,0.33,0.102,MMPDS-04,3.7.4.0b1),7000 Series Wrought Aluminum Alloy,7050 T7451Plate T7451 0.25-1.500
519,7050 T7451Plate,AMS4050,Plate,T7451,1.501-2.000,A,74,74, ,64,64, ,62,67, ,43, , ,109, , ,144, , ,89, , ,104, , ,10,9,,10.3, , , , , ,10.6, , , , , ,3.9,0.33,0.102,MMPDS-04,3.7.4.0b1),7000 Series Wrought Aluminum Alloy,7050 T7451Plate T7451 1.501-2.000
520,7050 T7451Plate,AMS4050,Plate,T7451,1.501-2.000,B,76,76, ,66,66, ,64,69, ,44, , ,112, , ,146, , ,92, , ,107, , ,,,,10.3, , , , , ,10.6, , , , , ,3.9,0.33,0.102,MMPDS-04,3.7.4.0b1),7000 Series Wrought Aluminum Alloy,7050 T7451Plate T7451 1.501-2.000
521,7050 T7451Plate,AMS4050,Plate,T7451,2.001-3.000,A,73,73, ,63,63, ,61,66, ,43, , ,108, , ,141, , ,89, , ,104, , ,9,8,,10.3, , , , , ,10.6, , , , , ,3.9,0.33,0.102,MMPDS-04,3.7.4.0b1),7000 Series Wrought Aluminum Alloy,7050 T7451Plate T7451 2.001-3.000
522,7050 T7451Plate,AMS4050,Plate,T7451,2.001-3.000,B,75,75, ,66,66, ,64,69, ,44, , ,111, , ,144, , ,93, , ,109, , ,,,,10.3, , , , , ,10.6, , , , , ,3.9,0.33,0.102,MMPDS-04,3.7.4.0b1),7000 Series Wrought Aluminum Alloy,7050 T7451Plate T7451 2.001-3.000
523,7050 T7451Plate,AMS4050,Plate,T7451,3.001-4.000,A,72,72, ,62,62, ,60,65, ,43, , ,107, , ,140, , ,90, , ,104, , ,9,6,,10.3, , , , , ,10.6, , , , , ,3.9,0.33,0.102,MMPDS-04,3.7.4.0b1),7000 Series Wrought Aluminum Alloy,7050 T7451Plate T7451 3.001-4.000
524,7050 T7451Plate,AMS4050,Plate,T7451,3.001-4.000,B,74,75, ,65,65, ,63,68, ,45, , ,111, , ,144, , ,94, , ,109, , ,,,,10.3, , , , , ,10.6, , , , , ,3.9,0.33,0.102,MMPDS-04,3.7.4.0b1),7000 Series Wrought Aluminum Alloy,7050 T7451Plate T7451 3.001-4.000
525,7050 T7451Plate,AMS4050,Plate,T7451,4.001-5.00,A,71,71, ,61,61, ,58,64, ,43, , ,107, , ,138, , ,90, , ,105, , ,9,5,,10.3, , , , , ,10.6, , , , , ,3.9,0.33,0.102,MMPDS-04,3.7.4.0b1),7000 Series Wrought Aluminum Alloy,7050 T7451Plate T7451 4.001-5.00
526,7050 T7451Plate,AMS4050,Plate,T7451,4.001-5.00,B,73,74, ,65,64, ,61,67, ,45, , ,111, , ,144, , ,95, , ,110, , ,,,,10.3, , , , , ,10.6, , , , , ,3.9,0.33,0.102,MMPDS-04,3.7.4.0b1),7000 Series Wrought Aluminum Alloy,7050 T7451Plate T7451 4.001-5.00
527,7050 T7451Plate,AMS4050,Plate,T7451,5.001-6.000,A,70,70, ,60,60, ,57,63, ,43, , ,105, , ,137, , ,91, , ,105, , ,8,4,,10.3, , , , , ,10.6, , , , , ,3.9,0.33,0.102,MMPDS-04,3.7.4.0b1),7000 Series Wrought Aluminum Alloy,7050 T7451Plate T7451 5.001-6.000
528,7050 T7451Plate,AMS4050,Plate,T7451,5.001-6.000,B,72,73, ,63,62, ,59,66, ,45, , ,110, , ,142, , ,94, , ,108, , ,,,,10.3, , , , , ,10.6, , , , , ,3.9,0.33,0.102,MMPDS-04,3.7.4.0b1),7000 Series Wrought Aluminum Alloy,7050 T7451Plate T7451 5.001-6.000
529,7050 T7451Plate,AMS4050,Plate,T7451,6.001-7.000,A,69,69, ,59,59, ,56,60, ,44, , ,107, , ,136, , ,84, , ,99, , ,7,4,,10.3, , , , , ,10.6, , , , , ,3.9,0.33,0.102,MMPDS-04,3.7.4.0b1),7000 Series Wrought Aluminum Alloy,7050 T7451Plate T7451 6.001-7.000
530,7050 T7451Plate,AMS4050,Plate,T7451,6.001-7.000,B,72,72, ,62,62, ,59,63, ,46, , ,112, , ,143, , ,89, , ,105, , ,,,,10.3, , , , , ,10.6, , , , , ,3.9,0.33,0.102,MMPDS-04,3.7.4.0b1),7000 Series Wrought Aluminum Alloy,7050 T7451Plate T7451 6.001-7.000
531,7050 T7451Plate,AMS4050,Plate,T7451,7.001-8.000,A,68,68, ,58,58, ,55,59, ,44, , ,103, , ,132, , ,83, , ,98, , ,6,4,,10.3, , , , , ,10.6, , , , , ,3.9,0.33,0.102,MMPDS-04,3.7.4.0b1),7000 Series Wrought Aluminum Alloy,7050 T7451Plate T7451 7.001-8.000
532,7050 T7451Plate,AMS4050,Plate,T7451,7.001-8.000,B,71,71, ,63,61, ,57,62, ,46, , ,108, , ,138, , ,87, , ,102, , ,,,,10.3, , , , , ,10.6, , , , , ,3.9,0.33,0.102,MMPDS-04,3.7.4.0b1),7000 Series Wrought Aluminum Alloy,7050 T7451Plate T7451 7.001-8.000
533,7055 T7751 Plate,AMS4206,Plate,T7751,0.50-1.5,A,89,89, ,86,85, ,86,89, ,48, , ,128, , ,167, , ,112, , ,130, , ,7,8,0,10.4, , , , , ,10.7, , , , , ,3.9,0.33,0.103,MMPDS-04,3.7.5.0d),7000 Series Wrought Aluminum Alloy,7055 T7751 Plate T7751 0.50-1.5
534,7055 T7751 Plate,AMS4206,Plate,T7751,0.50-1.5,B,91,91, ,88,87, ,88,91, ,49, , ,131, , ,170, , ,115, , ,133, , , , , ,10.4, , , , , ,10.7, , , , , ,3.9,0.33,0.103,MMPDS-04,3.7.5.0d),7000 Series Wrought Aluminum Alloy,7055 T7751 Plate T7751 0.50-1.5
535,7055 T77511 Extrusion,AMS4337,Extrusion,T77511,0.500-1.500,A,94,88, ,90,84, ,92,89, ,48, , ,128, , ,167, , ,109, , ,131, , ,9,5,0,10.4, , , , , ,11, , , , , , ,0.33,0.103,MMPDS-04,3.7.5.0e),7000 Series Wrought Aluminum Alloy,7055 T77511 Extrusion T77511 0.500-1.500
536,7055 T77511 Extrusion,AMS4337,Extrusion,T77511,0.500-1.500,B,95,90, ,93,88, ,94,92, ,49, , ,131, , ,169, , ,113, , ,135, , , , , ,10.4, , , , , ,11, , , , , , ,0.33,0.103,MMPDS-04,3.7.5.0e),7000 Series Wrought Aluminum Alloy,7055 T77511 Extrusion T77511 0.500-1.500
537,7056 T7951 - Plate,,Plate,T7951,"<1""",ALCAN,81,79, , , , , , , , , , , , , , , , , , , , , , ,,,, , , , , , , , , , , , , , ,0.104,Alcan,,,"7056 T7951 - Plate T7951 <1"""
538,7056 T7951 - Plate,,Plate,T7951,"<1""",ALCAN,81,79, , , , , , , , , , , , , , , , , , , , , , , ,,, , , , , , , , , , , , , , ,0.104,Alcan,,,"7056 T7951 - Plate T7951 <1"""
539,7056 T7951 - Plate,,Plate,T7951,"2""",ALCAN,80,77.5, , , , , , , , , , , , , , , , , , , , , , ,,,, , , , , , , , , , , , , , ,0.104,Alcan,,,"7056 T7951 - Plate T7951 2"""
540,7056 T7951 - Plate,,Plate,T7951,"2""",ALCAN,80,77.5, , , , , , , , , , , , , , , , , , , , , , , ,,, , , , , , , , , , , , , , ,0.104,Alcan,,,"7056 T7951 - Plate T7951 2"""
541,7075 Aluminum Alloy Sheet and Plate,"AMS4045, QQ-A-250/12",Sheet,"T6, T62",".008-.011""",S, ,74, , ,63, , , , , , , , , , , , , , , , , , , ,,5,,10.3, , , , , ,10.5, , , , , ,3.9,0.33,0.101,MMPDS-02,3.7.6.0 b1),7000 Series Wrought Aluminum Alloy,"7075 Aluminum Alloy Sheet and Plate T6, T62 .008-.011"""
