Repository: stressjock/stressjock.github.io

# stressjock.github.io

## matcomp_HTML_ST

## IMPORTANT ##########################################################

## The output of the program matcomp_HTML_ST is provided for informational purposes only and must not be used for any serious, commercial,

## or safety-critical undertaking. The input data has not been validated or verified, and the user ## assumes all risks associated with its use.

## IMPORTANT ##########################################################

This is a single-page web application designed in the LCARS (Star Trek) style, intended for uploading, selecting, and comparing material data from a CSV file.

File: assets/mmpds.csv (part 5 of 6)
119,17-7PH,"AMS 5528, MIL-S-25043",Sheet,TH1050,".015-.187""",A,177,177, ,150,150, ,160,166, ,112, , ,305, , ,351, , ,228, , ,240, , ,,,,29, , , , , ,30, , , , , ,11.5,0.28,0.276,Mil Hdbk5-G,2.6.9.0 b),Stainless Steel (Precipitation and Transformation Hardening Steel),"17-7PH TH1050 .015-.187"""
120,17-7PH,"AMS 5528, MIL-S-25043",Sheet,TH1050,".015-.187""",B,183,184, ,167,167, ,179,185, ,117, , ,317, , ,365, , ,254, , ,267, , ,,,,29, , , , , ,30, , , , , ,11.5,0.28,0.276,Mil Hdbk5-G,2.6.9.0 b),Stainless Steel (Precipitation and Transformation Hardening Steel),"17-7PH TH1050 .015-.187"""
121,17-7PH,"AMS 5528, MIL-S-25043",Plate,TH1050,".188-.500""",S, ,180, , ,150, ,160,166, ,114, , ,310, , ,357, , ,228, , ,240, , ,6,,,29, , , , , ,30, , , , , ,11.5,0.28,0.276,Mil Hdbk5-G,2.6.9.0 b),Stainless Steel (Precipitation and Transformation Hardening Steel),"17-7PH TH1050 .188-.500"""
122,17-7PH,AMS 5528 ,Plate,TH1050,".501-1.000""",S, ,180, , ,150, , , , , , , , , , , , , , , , , , , ,6,,,29, , , , , ,30, , , , , ,11.5,0.28,0.276,Mil Hdbk5-G,2.6.9.0 b),Stainless Steel (Precipitation and Transformation Hardening Steel),"17-7PH TH1050 .501-1.000"""
542,7075 Aluminum Alloy Sheet and Plate,"AMS4045, QQ-A-250/12",Sheet,"T6, T62",".012-.039""",A,76,76, ,69,67, ,68,71, ,46, , ,118, , ,152, , ,100, , ,117, , ,,7,,10.3, , , , , ,10.5, , , , , ,3.9,0.33,0.101,MMPDS-02,3.7.6.0 b1),7000 Series Wrought Aluminum Alloy,"7075 Aluminum Alloy Sheet and Plate T6, T62 .012-.039"""
543,7075 Aluminum Alloy Sheet and Plate,"AMS4045, QQ-A-250/12",Sheet,"T6, T62",".012-.039""",B,78,78, ,72,70, ,71,74, ,47, , ,121, , ,156, , ,105, , ,122, , ,,,,10.3, , , , , ,10.5, , , , , ,3.9,0.33,0.101,MMPDS-02,3.7.6.0 b1),7000 Series Wrought Aluminum Alloy,"7075 Aluminum Alloy Sheet and Plate T6, T62 .012-.039"""
544,7075 Aluminum Alloy Sheet and Plate,"AMS4045, QQ-A-250/12",Sheet,"T6, T62",".040-.125""",A,78,78, ,70,68, ,69,72, ,47, , ,121, , ,156, , ,102, , ,119, , ,,8,,10.3, , , , , ,10.5, , , , , ,3.9,0.33,0.101,MMPDS-02,3.7.6.0 b1),7000 Series Wrought Aluminum Alloy,"7075 Aluminum Alloy Sheet and Plate T6, T62 .040-.125"""
545,7075 Aluminum Alloy Sheet and Plate,"AMS4045, QQ-A-250/12",Sheet,"T6, T62",".040-.125""",B,80,80, ,72,70, ,71,74, ,48, , ,124, , ,160, , ,105, , ,122, , ,,,,10.3, , , , , ,10.5, , , , , ,3.9,0.33,0.101,MMPDS-02,3.7.6.0 b1),7000 Series Wrought Aluminum Alloy,"7075 Aluminum Alloy Sheet and Plate T6, T62 .040-.125"""
546,7075 Aluminum Alloy Sheet and Plate,"AMS4045, QQ-A-250/12",Sheet,"T6, T62",".126-.249""",A,78,78, ,71,69, ,70,73, ,47, , ,121, , ,156, , ,103, , ,121, , ,,8,,10.3, , , , , ,10.5, , , , , ,3.9,0.33,0.101,MMPDS-02,3.7.6.0 b1),7000 Series Wrought Aluminum Alloy,"7075 Aluminum Alloy Sheet and Plate T6, T62 .126-.249"""
547,7075 Aluminum Alloy Sheet and Plate,"AMS4045, QQ-A-250/12",Sheet,"T6, T62",".126-.249""",B,80,80, ,73,71, ,72,75, ,48, , ,124, , ,160, , ,106, , ,124, , ,,,,10.3, , , , , ,10.5, , , , , ,3.9,0.33,0.101,MMPDS-02,3.7.6.0 b1),7000 Series Wrought Aluminum Alloy,"7075 Aluminum Alloy Sheet and Plate T6, T62 .126-.249"""
548,7075 Aluminum Alloy Sheet and Plate,"AMS4045, QQ-A-250/12",Plate,T651,".250-.499""",A,77,78, ,69,67, ,67,71, ,43, , ,117, , ,145, , ,97, , ,114, , ,,9,,10.3, , , , , ,10.6, , , , , ,3.9,0.33,0.101,MMPDS-02,3.7.6.0 b1),7000 Series Wrought Aluminum Alloy,"7075 Aluminum Alloy Sheet and Plate T651 .250-.499"""
549,7075 Aluminum Alloy Sheet and Plate,"AMS4045, QQ-A-250/12",Plate,T651,".250-.499""",B,79,80, ,71,69, ,69,73, ,44, , ,120, , ,148, , ,100, , ,118, , ,,,,10.3, , , , , ,10.6, , , , , ,3.9,0.33,0.101,MMPDS-02,3.7.6.0 b1),7000 Series Wrought Aluminum Alloy,"7075 Aluminum Alloy Sheet and Plate T651 .250-.499"""
550,7075 Aluminum Alloy Sheet and Plate,"AMS4045, QQ-A-250/12",Plate,T651,".500-1.000""",A,77,78, ,70,68, ,68,72, ,44, , ,117, , ,145, , ,100, , ,117, , ,,7,,10.3, , , , , ,10.6, , , , , ,3.9,0.33,0.101,MMPDS-02,3.7.6.0 b1),7000 Series Wrought Aluminum Alloy,"7075 Aluminum Alloy Sheet and Plate T651 .500-1.000"""
551,7075 Aluminum Alloy Sheet and Plate,"AMS4045, QQ-A-250/12",Plate,T651,".500-1.000""",B,79,80, ,72,70, ,70,74, ,45, , ,120, , ,148, , ,103, , ,120, , ,,,,10.3, , , , , ,10.6, , , , , ,3.9,0.33,0.101,MMPDS-02,3.7.6.0 b1),7000 Series Wrought Aluminum Alloy,"7075 Aluminum Alloy Sheet and Plate T651 .500-1.000"""
552,7075 Aluminum Alloy Sheet and Plate,"AMS4045, QQ-A-250/12",Plate,T651,"1.001-2.000""",A,76,77, ,69,67, ,66,71, ,44, , ,116, , ,143, , ,100, , ,117, , ,,6,,10.3, , , , , ,10.6, , , , , ,3.9,0.33,0.101,MMPDS-02,3.7.6.0 b1),7000 Series Wrought Aluminum Alloy,"7075 Aluminum Alloy Sheet and Plate T651 1.001-2.000"""
553,7075 Aluminum Alloy Sheet and Plate,"AMS4045, QQ-A-250/12",Plate,T651,"1.001-2.000""",B,78,79, ,71,69, ,68,73, ,45, , ,119, , ,147, , ,103, , ,120, , ,,,,10.3, , , , , ,10.6, , , , , ,3.9,0.33,0.101,MMPDS-02,3.7.6.0 b1),7000 Series Wrought Aluminum Alloy,"7075 Aluminum Alloy Sheet and Plate T651 1.001-2.000"""
554,7075 Aluminum Alloy Sheet and Plate,"AMS4045, QQ-A-250/12",Plate,T651,"2.001-2.500""",A,75,76,70,66,64,59,62,68,67,44, , ,114, , ,141, , ,98, , ,113, , ,,5,,10.3, , , , , ,10.6, , , , , ,3.9,0.33,0.101,MMPDS-02,3.7.6.0 b1),7000 Series Wrought Aluminum Alloy,"7075 Aluminum Alloy Sheet and Plate T651 2.001-2.500"""
555,7075 Aluminum Alloy Sheet and Plate,"AMS4045, QQ-A-250/12",Plate,T651,"2.001-2.500""",B,77,78,71,68,66,61,64,70,70,45, , ,117, , ,145, , ,101, , ,117, , ,,,,10.3, , , , , ,10.6, , , , , ,3.9,0.33,0.101,MMPDS-02,3.7.6.0 b1),7000 Series Wrought Aluminum Alloy,"7075 Aluminum Alloy Sheet and Plate T651 2.001-2.500"""
556,7075 Aluminum Alloy Sheet and Plate,"AMS4045, QQ-A-250/12",Plate,T651,"2.501-3.000""",A,71,72,66,63,61,56,58,65,64,42, , ,108, , ,134, , ,94, , ,109, , ,,5,,10.3, , , , , ,10.6, , , , , ,3.9,0.33,0.101,MMPDS-02,3.7.6.0 b1),7000 Series Wrought Aluminum Alloy,"7075 Aluminum Alloy Sheet and Plate T651 2.501-3.000"""
557,7075 Aluminum Alloy Sheet and Plate,"AMS4045, QQ-A-250/12",Plate,T651,"2.501-3.000""",B,73,74,68,65,63,58,60,67,66,43, , ,111, , ,137, , ,97, , ,112, , ,,,,10.3, , , , , ,10.6, , , , , ,3.9,0.33,0.101,MMPDS-02,3.7.6.0 b1),7000 Series Wrought Aluminum Alloy,"7075 Aluminum Alloy Sheet and Plate T651 2.501-3.000"""
558,7075 Aluminum Alloy Sheet and Plate,"AMS4045, QQ-A-250/12",Plate,T651,"3.001-3.500""",A,70,71,65,60,58,54,55,61,61,42, , ,107, , ,132, , ,89, , ,104, , ,,5,,10.3, , , , , ,10.6, , , , , ,3.9,0.33,0.101,MMPDS-02,3.7.6.0 b1),7000 Series Wrought Aluminum Alloy,"7075 Aluminum Alloy Sheet and Plate T651 3.001-3.500"""
559,7075 Aluminum Alloy Sheet and Plate,"AMS4045, QQ-A-250/12",Plate,T651,"3.001-3.500""",B,72,73,67,62,60,55,57,64,63,43, , ,110, , ,135, , ,93, , ,108, , ,,,,10.3, , , , , ,10.6, , , , , ,3.9,0.33,0.101,MMPDS-02,3.7.6.0 b1),7000 Series Wrought Aluminum Alloy,"7075 Aluminum Alloy Sheet and Plate T651 3.001-3.500"""
560,7075 Aluminum Alloy Sheet and Plate,"AMS4045, QQ-A-250/12",Plate,T651,"3.501-4.000""",A,66,67,61,56,54,50,51,57,57,39, , ,101, , ,124, , ,84, , ,98, , ,,3,,10.3, , , , , ,10.6, , , , , ,3.9,0.33,0.101,MMPDS-02,3.7.6.0 b1),7000 Series Wrought Aluminum Alloy,"7075 Aluminum Alloy Sheet and Plate T651 3.501-4.000"""
561,7075 Aluminum Alloy Sheet and Plate,"AMS4045, QQ-A-250/12",Plate,T651,"3.501-4.000""",B,68,69,63,58,56,52,52,59,59,41, , ,104, , ,128, , ,87, , ,103, , ,,,,10.3, , , , , ,10.6, , , , , ,3.9,0.33,0.101,MMPDS-02,3.7.6.0 b1),7000 Series Wrought Aluminum Alloy,"7075 Aluminum Alloy Sheet and Plate T651 3.501-4.000"""
562,7075 Aluminum Alloy Plate,"AMS4044, QQ-A-250/12",Plate,T62,".250-.499""",A,74,78, ,65,67, ,70,70, ,43, , ,117, , ,145, , ,97, , ,114, , ,,9,,10.3, , , , , ,10.6, , , , , ,3.9,0.33,0.101,MMPDS-02,3.7.6.0 b2),7000 Series Wrought Aluminum Alloy,"7075 Aluminum Alloy Plate T62 .250-.499"""
563,7075 Aluminum Alloy Plate,"AMS4044, QQ-A-250/12",Plate,T62,".250-.499""",B,76,80, ,67,69, ,72,72, ,44, , ,120, , ,148, , ,100, , ,118, , ,,,,10.3, , , , , ,10.6, , , , , ,3.9,0.33,0.101,MMPDS-02,3.7.6.0 b2),7000 Series Wrought Aluminum Alloy,"7075 Aluminum Alloy Plate T62 .250-.499"""
564,7075 Aluminum Alloy Plate,"AMS4044, QQ-A-250/12",Plate,T62,".500-1.000""",A,74,78, ,66,68, ,70,71, ,44, , ,117, , ,145, , ,100, , ,117, , ,,7,,10.3, , , , , ,10.6, , , , , ,3.9,0.33,0.101,MMPDS-02,3.7.6.0 b2),7000 Series Wrought Aluminum Alloy,"7075 Aluminum Alloy Plate T62 .500-1.000"""
565,7075 Aluminum Alloy Plate,"AMS4044, QQ-A-250/12",Plate,T62,".500-1.000""",B,76,80, ,68,70, ,72,73, ,45, , ,120, , ,148, , ,103, , ,120, , ,,,,10.3, , , , , ,10.6, , , , , ,3.9,0.33,0.101,MMPDS-02,3.7.6.0 b2),7000 Series Wrought Aluminum Alloy,"7075 Aluminum Alloy Plate T62 .500-1.000"""
566,7075 Aluminum Alloy Plate,"AMS4044, QQ-A-250/12",Plate,T62,"1.001-2.000""",A,73,77, ,64,67, ,68,68, ,44, , ,116, , ,143, , ,100, , ,117, , ,,6,,10.3, , , , , ,10.6, , , , , ,3.9,0.33,0.101,MMPDS-02,3.7.6.0 b2),7000 Series Wrought Aluminum Alloy,"7075 Aluminum Alloy Plate T62 1.001-2.000"""
567,7075 Aluminum Alloy Plate,"AMS4044, QQ-A-250/12",Plate,T62,"1.001-2.000""",B,75,79, ,65,69, ,70,71, ,45, , ,119, , ,147, , ,103, , ,120, , ,,,,10.3, , , , , ,10.6, , , , , ,3.9,0.33,0.101,MMPDS-02,3.7.6.0 b2),7000 Series Wrought Aluminum Alloy,"7075 Aluminum Alloy Plate T62 1.001-2.000"""
568,7075 Aluminum Alloy Plate,"AMS4044, QQ-A-250/12",Plate,T62,"2.001-2.500""",A,72,76,70,60,64,59,63,65,63,44, , ,114, , ,141, , ,98, , ,113, , ,,5,,10.3, , , , , ,10.6, , , , , ,3.9,0.33,0.101,MMPDS-02,3.7.6.0 b2),7000 Series Wrought Aluminum Alloy,"7075 Aluminum Alloy Plate T62 2.001-2.500"""
569,7075 Aluminum Alloy Plate,"AMS4044, QQ-A-250/12",Plate,T62,"2.001-2.500""",B,74,78,71,62,66,61,65,67,65,45, , ,117, , ,145, , ,101, , ,117, , ,,,,10.3, , , , , ,10.6, , , , , ,3.9,0.33,0.101,MMPDS-02,3.7.6.0 b2),7000 Series Wrought Aluminum Alloy,"7075 Aluminum Alloy Plate T62 2.001-2.500"""
570,7075 Aluminum Alloy Plate,"AMS4044, QQ-A-250/12",Plate,T62,"2.501-3.000""",A,69,72,66,56,61,56,59,61,60,42, , ,108, , ,134, , ,94, , ,109, , ,,5,,10.3, , , , , ,10.6, , , , , ,3.9,0.33,0.101,MMPDS-02,3.7.6.0 b2),7000 Series Wrought Aluminum Alloy,"7075 Aluminum Alloy Plate T62 2.501-3.000"""
571,7075 Aluminum Alloy Plate,"AMS4044, QQ-A-250/12",Plate,T62,"2.501-3.000""",B,71,74,68,58,63,58,61,63,62,43, , ,111, , ,137, , ,97, , ,112, , ,,,,10.3, , , , , ,10.6, , , , , ,3.9,0.33,0.101,MMPDS-02,3.7.6.0 b2),7000 Series Wrought Aluminum Alloy,"7075 Aluminum Alloy Plate T62 2.501-3.000"""
572,7075 Aluminum Alloy Plate,"AMS4044, QQ-A-250/12",Plate,T62,"3.001-3.500""",A,68,71,65,52,58,54,55,57,57,42, , ,107, , ,132, , ,89, , ,104, , ,,5,,10.3, , , , , ,10.6, , , , , ,3.9,0.33,0.101,MMPDS-02,3.7.6.0 b2),7000 Series Wrought Aluminum Alloy,"7075 Aluminum Alloy Plate T62 3.001-3.500"""
573,7075 Aluminum Alloy Plate,"AMS4044, QQ-A-250/12",Plate,T62,"3.001-3.500""",B,70,73,67,54,60,55,57,59,59,43, , ,110, , ,135, , ,93, , ,108, , ,,,,10.3, , , , , ,10.6, , , , , ,3.9,0.33,0.101,MMPDS-02,3.7.6.0 b2),7000 Series Wrought Aluminum Alloy,"7075 Aluminum Alloy Plate T62 3.001-3.500"""
574,7075 Aluminum Alloy Plate,"AMS4044, QQ-A-250/12",Plate,T62,"3.501-4.000""",A,64,67,61,48,54,50,50,52,53,39, , ,101, , ,124, , ,84, , ,98, , ,,3,,10.3, , , , , ,10.6, , , , , ,3.9,0.33,0.101,MMPDS-02,3.7.6.0 b2),7000 Series Wrought Aluminum Alloy,"7075 Aluminum Alloy Plate T62 3.501-4.000"""
575,7075 Aluminum Alloy Plate,"AMS4044, QQ-A-250/12",Plate,T62,"3.501-4.000""",B,66,69,63,49,56,52,52,54,55,41, , ,104, , ,128, , ,87, , ,103, , ,,,,10.3, , , , , ,10.6, , , , , ,3.9,0.33,0.101,MMPDS-02,3.7.6.0 b2),7000 Series Wrought Aluminum Alloy,"7075 Aluminum Alloy Plate T62 3.501-4.000"""
576,7075 Aluminum Alloy Sheet and Plate,QQ-A-250/12,Sheet,T73,".040-.249""",S,67,67, ,56,56, ,55,58, ,38, , ,105, , ,134, , ,84, , ,102, , ,,8,,10.3, , , , , ,10.5, , , , , ,3.9,0.33,0.101,MMPDS-02,3.7.6.0 b3),7000 Series Wrought Aluminum Alloy,"7075 Aluminum Alloy Sheet and Plate T73 .040-.249"""
577,7075 Aluminum Alloy Sheet and Plate,"AMS4078, QQ-A-250/12",Plate,T7351,".250-.499""",S,68,69, ,57,57, ,56,59, ,38, , ,102, , ,131, , ,79, , ,95, , ,,7,,10.3, , , , , ,10.6, , , , , ,3.9,0.33,0.101,MMPDS-02,3.7.6.0 b3),7000 Series Wrought Aluminum Alloy,"7075 Aluminum Alloy Sheet and Plate T7351 .250-.499"""
578,7075 Aluminum Alloy Sheet and Plate,"AMS4078, QQ-A-250/12",Plate,T7351,".500-1.000""",A,68,69, ,57,57, ,56,59, ,38, , ,103, , ,132, , ,81, , ,97, , ,,7,,10.3, , , , , ,10.6, , , , , ,3.9,0.33,0.101,MMPDS-02,3.7.6.0 b3),7000 Series Wrought Aluminum Alloy,"7075 Aluminum Alloy Sheet and Plate T7351 .500-1.000"""
579,7075 Aluminum Alloy Sheet and Plate,"AMS4078, QQ-A-250/12",Plate,T7351,".500-1.000""",B,70,71, ,59,59, ,58,61, ,39, , ,106, , ,136, , ,83, , ,100, , ,,,,10.3, , , , , ,10.6, , , , , ,3.9,0.33,0.101,MMPDS-02,3.7.6.0 b3),7000 Series Wrought Aluminum Alloy,"7075 Aluminum Alloy Sheet and Plate T7351 .500-1.000"""
580,7075 Aluminum Alloy Sheet and Plate,"AMS4078, QQ-A-250/12",Plate,T7351,"1.001-1.500""",A,67,68, ,57,57, ,56,59, ,38, , ,103, , ,132, , ,83, , ,99, , ,,6,,10.3, , , , , ,10.6, , , , , ,3.9,0.33,0.101,MMPDS-02,3.7.6.0 b3),7000 Series Wrought Aluminum Alloy,"7075 Aluminum Alloy Sheet and Plate T7351 1.001-1.500"""
581,7075 Aluminum Alloy Sheet and Plate,"AMS4078, QQ-A-250/12",Plate,T7351,"1.001-1.500""",B,69,70, ,59,59, ,58,61, ,40, , ,106, , ,136, , ,86, , ,102, , ,,,,10.3, , , , , ,10.6, , , , , ,3.9,0.33,0.101,MMPDS-02,3.7.6.0 b3),7000 Series Wrought Aluminum Alloy,"7075 Aluminum Alloy Sheet and Plate T7351 1.001-1.500"""
582,7075 Aluminum Alloy Sheet and Plate,"AMS4078, QQ-A-250/12",Plate,T7351,"1.501-2.000""",A,66,67,63,55,55,52,53,57,59,39, , ,102, , ,132, , ,82, , ,97, , ,,6,,10.3, , , , , ,10.6, , , , , ,3.9,0.33,0.101,MMPDS-02,3.7.6.0 b3),7000 Series Wrought Aluminum Alloy,"7075 Aluminum Alloy Sheet and Plate T7351 1.501-2.000"""
583,7075 Aluminum Alloy Sheet and Plate,"AMS4078, QQ-A-250/12",Plate,T7351,"1.501-2.000""",B,68,69,65,57,57,54,55,59,61,40, , ,106, , ,136, , ,85, , ,101, , ,,,,10.3, , , , , ,10.6, , , , , ,3.9,0.33,0.101,MMPDS-02,3.7.6.0 b3),7000 Series Wrought Aluminum Alloy,"7075 Aluminum Alloy Sheet and Plate T7351 1.501-2.000"""
584,7075 Aluminum Alloy Sheet and Plate,"AMS4078, QQ-A-250/12",Plate,T7351,"2.001-2.500""",A,65,66,62,52,52,49,50,54,55,39, , ,102, , ,131, , ,79, , ,93, , ,,6,,10.3, , , , , ,10.6, , , , , ,3.9,0.33,0.101,MMPDS-02,3.7.6.0 b3),7000 Series Wrought Aluminum Alloy,"7075 Aluminum Alloy Sheet and Plate T7351 2.001-2.500"""
585,7075 Aluminum Alloy Sheet and Plate,"AMS4078, QQ-A-250/12",Plate,T7351,"2.001-2.500""",B,67,68,64,55,55,52,53,57,58,40, , ,105, , ,135, , ,83, , ,99, , ,,,,10.3, , , , , ,10.6, , , , , ,3.9,0.33,0.101,MMPDS-02,3.7.6.0 b3),7000 Series Wrought Aluminum Alloy,"7075 Aluminum Alloy Sheet and Plate T7351 2.001-2.500"""
586,7075 Aluminum Alloy Sheet and Plate,"AMS4078, QQ-A-250/12",Plate,T7351,"2.501-3.000""",A,63,64,60,49,49,47,47,51,51,38, , ,100, , ,128, , ,76, , ,89, , ,,6,,10.3, , , , , ,10.6, , , , , ,3.9,0.33,0.101,MMPDS-02,3.7.6.0 b3),7000 Series Wrought Aluminum Alloy,"7075 Aluminum Alloy Sheet and Plate T7351 2.501-3.000"""
587,7075 Aluminum Alloy Sheet and Plate,"AMS4078, QQ-A-250/12",Plate,T7351,"2.501-3.000""",B,65,66,62,53,53,50,51,55,55,39, , ,103, , ,132, , ,81, , ,96, , ,,,,10.3, , , , , ,10.6, , , , , ,3.9,0.33,0.101,MMPDS-02,3.7.6.0 b3),7000 Series Wrought Aluminum Alloy,"7075 Aluminum Alloy Sheet and Plate T7351 2.501-3.000"""
588,7075 Aluminum Alloy Sheet and Plate,"AMS4078, QQ-A-250/12",Plate,T7351,"3.001-3.500""",S,62,63,59,49,49,47,47,51,50,38, , ,99, , ,127, , ,76, , ,89, , ,,6,,10.3, , , , , ,10.6, , , , , ,3.9,0.33,0.101,MMPDS-02,3.7.6.0 b3),7000 Series Wrought Aluminum Alloy,"7075 Aluminum Alloy Sheet and Plate T7351 3.001-3.500"""
589,7075 Aluminum Alloy Sheet and Plate,"AMS4078, QQ-A-250/12",Plate,T7351,"3.501-4.000""",S,60,61,57,48,48,46,45,50,48,37, , ,96, , ,124, , ,76, , ,88, , ,,6,,10.3, , , , , ,10.6, , , , , ,3.9,0.33,0.101,MMPDS-02,3.7.6.0 b3),7000 Series Wrought Aluminum Alloy,"7075 Aluminum Alloy Sheet and Plate T7351 3.501-4.000"""
590,7075 Aluminum Alloy Sheet and Plate,QQ-A-250/24,Sheet and Plate,T76,".063-.249""",S,72,73, ,62,62, ,61,65, ,42, , ,112, , ,145, , ,88, , ,102, , ,,8,,10.3, , , , , ,10.5, , , , , ,3.9,0.33,0.101,MMPDS-02,3.7.6.0 b4),7000 Series Wrought Aluminum Alloy,"7075 Aluminum Alloy Sheet and Plate T76 .063-.249"""
591,7075 Aluminum Alloy Sheet and Plate,QQ-A-250/24,Sheet and Plate,T7651,".250-.499""",S,71,72, ,60,61, ,60,64, ,40, , ,109, , ,141, , ,86, , ,99, , ,,8,,10.3, , , , , ,10.6, , , , , ,3.9,0.33,0.101,MMPDS-02,3.7.6.0 b4),7000 Series Wrought Aluminum Alloy,"7075 Aluminum Alloy Sheet and Plate T7651 .250-.499"""
592,7075 Aluminum Alloy Sheet and Plate,QQ-A-250/24,Sheet and Plate,T7651,".500-1.000""",S,70,71, ,59,60, ,59,63, ,41, , ,108, , ,140, , ,86, , ,99, , ,,6,,10.3, , , , , ,10.6, , , , , ,3.9,0.33,0.101,MMPDS-02,3.7.6.0 b4),7000 Series Wrought Aluminum Alloy,"7075 Aluminum Alloy Sheet and Plate T7651 .500-1.000"""
593,7075 Aluminum Alloy Sheet and Plate,QQ-A-250/24,Sheet and Plate,T7651,"1.001-1.500""",S,70,71, ,59,60, ,59,63, ,42, , ,108, , ,140, , ,86, , ,99, , ,,5,,10.3, , , , , ,10.6, , , , , ,3.9,0.33,0.101,MMPDS-02,3.7.6.0 b4),7000 Series Wrought Aluminum Alloy,"7075 Aluminum Alloy Sheet and Plate T7651 1.001-1.500"""
594,7075 Aluminum Alloy Sheet and Plate,QQ-A-250/24,Sheet and Plate,T7651,"1.501-2.000""",S,70,71,65,59,60,56,59,63,63,43, , ,108, , ,140, , ,87, , ,100, , ,,5,,10.3, , , , , ,10.6, , , , , ,3.9,0.33,0.101,MMPDS-02,3.7.6.0 b4),7000 Series Wrought Aluminum Alloy,"7075 Aluminum Alloy Sheet and Plate T7651 1.501-2.000"""
595,7075 Clad Aluminum Alloy Sheet,AMS4049,Sheet,T6,".008-.011""",S, ,68, , ,58, , , , , , , , , , , , , , , , , , , ,,5,,10.3, , ,9.5, , ,10.5, , ,9.7, , , ,0.33,0.101,MMPDS-02,3.7.6.0 c1),7000 Series Wrought Aluminum Alloy,"7075 Clad Aluminum Alloy Sheet T6 .008-.011"""
596,7075 Clad Aluminum Alloy Sheet,AMS4049,Sheet,T6,".012-.039""",A,71,71, ,62,60, ,61,64, ,42, , ,110, , ,142, , ,90, , ,105, , ,,8,,10.3, , ,9.5, , ,10.5, , ,9.7, , , ,0.33,0.101,MMPDS-02,3.7.6.0 c1),7000 Series Wrought Aluminum Alloy,"7075 Clad Aluminum Alloy Sheet T6 .012-.039"""
597,7075 Clad Aluminum Alloy Sheet,AMS4049,Sheet,T6,".012-.039""",B,74,74, ,65,63, ,64,67, ,44, , ,115, , ,148, , ,94, , ,110, , ,,,,10.3, , ,9.5, , ,10.5, , ,9.7, , , ,0.33,0.101,MMPDS-02,3.7.6.0 c1),7000 Series Wrought Aluminum Alloy,"7075 Clad Aluminum Alloy Sheet T6 .012-.039"""
598,7075 Clad Aluminum Alloy Sheet,AMS4049,Sheet,T6,".040-.062""",A,71,71, ,63,61, ,62,65, ,42, , ,110, , ,142, , ,91, , ,106, , ,,9,,10.3, , ,9.5, , ,10.5, , ,9.7, , , ,0.33,0.101,MMPDS-02,3.7.6.0 c1),7000 Series Wrought Aluminum Alloy,"7075 Clad Aluminum Alloy Sheet T6 .040-.062"""
599,7075 Clad Aluminum Alloy Sheet,AMS4049,Sheet,T6,".040-.062""",B,75,75, ,66,64, ,65,68, ,45, , ,116, , ,150, , ,96, , ,112, , ,,,,10.3, , ,9.5, , ,10.5, , ,9.7, , , ,0.33,0.101,MMPDS-02,3.7.6.0 c1),7000 Series Wrought Aluminum Alloy,"7075 Clad Aluminum Alloy Sheet T6 .040-.062"""
600,7075 Clad Aluminum Alloy Sheet,AMS4049,Sheet,T6,".063-.187""",A,74,74, ,66,64, ,65,68, ,44, , ,115, , ,148, , ,96, , ,112, , ,,9,,10.3, , ,9.8, , ,10.5, , ,10, , , ,0.33,0.101,MMPDS-02,3.7.6.0 c1),7000 Series Wrought Aluminum Alloy,"7075 Clad Aluminum Alloy Sheet T6 .063-.187"""
601,7075 Clad Aluminum Alloy Sheet,AMS4049,Sheet,T6,".063-.187""",B,77,77, ,69,67, ,68,71, ,46, , ,119, , ,154, , ,100, , ,117, , ,,,,10.3, , ,9.8, , ,10.5, , ,10, , , ,0.33,0.101,MMPDS-02,3.7.6.0 c1),7000 Series Wrought Aluminum Alloy,"7075 Clad Aluminum Alloy Sheet T6 .063-.187"""
602,7075 Clad Aluminum Alloy Sheet,AMS4049,Sheet,T6,".188-.249""",A,75,75, ,66,64, ,65,68, ,45, , ,116, , ,150, , ,96, , ,112, , ,,9,,10.3, , ,10, , ,10.5, , ,10.2, , , ,0.33,0.101,MMPDS-02,3.7.6.0 c1),7000 Series Wrought Aluminum Alloy,"7075 Clad Aluminum Alloy Sheet T6 .188-.249"""
603,7075 Clad Aluminum Alloy Sheet,AMS4049,Sheet,T6,".188-.249""",B,77,77, ,68,66, ,67,70, ,46, , ,119, , ,154, , ,99, , ,115, , ,,,,10.3, , ,10, , ,10.5, , ,10.2, , , ,0.33,0.101,MMPDS-02,3.7.6.0 c1),7000 Series Wrought Aluminum Alloy,"7075 Clad Aluminum Alloy Sheet T6 .188-.249"""
604,7075 Clad Aluminum Alloy Sheet,QQ-A-250/13,Sheet,"T6, T62",".008-.011""",S, ,68, , ,58, , , , , , , , , , , , , , , , , , , ,,5,,10.3, , ,9.5, , ,10.5, , ,9.7, , , ,0.33,0.101,MMPDS-02,3.7.6.0 c2),7000 Series Wrought Aluminum Alloy,"7075 Clad Aluminum Alloy Sheet T6, T62 .008-.011"""
605,7075 Clad Aluminum Alloy Sheet,QQ-A-250/13,Sheet,"T6, T62",".012-.039""",A,70,70, ,62,60, ,61,64, ,42, , ,108, , ,140, , ,90, , ,105, , ,,7,,10.3, , ,9.5, , ,10.5, , ,9.7, , , ,0.33,0.101,MMPDS-02,3.7.6.0 c2),7000 Series Wrought Aluminum Alloy,"7075 Clad Aluminum Alloy Sheet T6, T62 .012-.039"""
606,7075 Clad Aluminum Alloy Sheet,QQ-A-250/13,Sheet,"T6, T62",".012-.039""",B,74,74, ,65,63, ,64,67, ,44, , ,115, , ,148, , ,94, , ,110, , ,,,,10.3, , ,9.5, , ,10.5, , ,9.7, , , ,0.33,0.101,MMPDS-02,3.7.6.0 c2),7000 Series Wrought Aluminum Alloy,"7075 Clad Aluminum Alloy Sheet T6, T62 .012-.039"""
607,7075 Clad Aluminum Alloy Sheet,QQ-A-250/13,Sheet,"T6, T62",".040-.062""",A,71,71, ,63,61, ,62,65, ,42, , ,110, , ,142, , ,91, , ,106, , ,,8,,10.3, , ,9.5, , ,10.5, , ,9.7, , , ,0.33,0.101,MMPDS-02,3.7.6.0 c2),7000 Series Wrought Aluminum Alloy,"7075 Clad Aluminum Alloy Sheet T6, T62 .040-.062"""
608,7075 Clad Aluminum Alloy Sheet,QQ-A-250/13,Sheet,"T6, T62",".040-.062""",B,75,75, ,66,64, ,65,68, ,45, , ,116, , ,150, , ,96, , ,112, , ,,,,10.3, , ,9.5, , ,10.5, , ,9.7, , , ,0.33,0.101,MMPDS-02,3.7.6.0 c2),7000 Series Wrought Aluminum Alloy,"7075 Clad Aluminum Alloy Sheet T6, T62 .040-.062"""
609,7075 Clad Aluminum Alloy Sheet,QQ-A-250/13,Sheet,"T6, T62",".063-.187""",A,73,73, ,65,63, ,64,67, ,44, , ,113, , ,146, , ,94, , ,110, , ,,8,,10.3, , ,9.8, , ,10.5, , ,10, , , ,0.33,0.101,MMPDS-02,3.7.6.0 c2),7000 Series Wrought Aluminum Alloy,"7075 Clad Aluminum Alloy Sheet T6, T62 .063-.187"""
610,7075 Clad Aluminum Alloy Sheet,QQ-A-250/13,Sheet,"T6, T62",".063-.187""",B,77,77, ,69,67, ,68,71, ,46, , ,119, , ,154, , ,100, , ,117, , ,,,,10.3, , ,9.8, , ,10.5, , ,10, , , ,0.33,0.101,MMPDS-02,3.7.6.0 c2),7000 Series Wrought Aluminum Alloy,"7075 Clad Aluminum Alloy Sheet T6, T62 .063-.187"""
611,7075 Clad Aluminum Alloy Sheet,QQ-A-250/13,Sheet,"T6, T62",".188-.249""",A,75,75, ,66,64, ,65,68, ,45, , ,116, , ,150, , ,96, , ,112, , ,,8,,10.3, , ,10, , ,10.5, , ,10.2, , , ,0.33,0.101,MMPDS-02,3.7.6.0 c2),7000 Series Wrought Aluminum Alloy,"7075 Clad Aluminum Alloy Sheet T6, T62 .188-.249"""
612,7075 Clad Aluminum Alloy Sheet,QQ-A-250/13,Sheet,"T6, T62",".188-.249""",B,77,77, ,68,66, ,67,70, ,46, , ,119, , ,154, , ,99, , ,115, , ,,,,10.3, , ,10, , ,10.5, , ,10.2, , , ,0.33,0.101,MMPDS-02,3.7.6.0 c2),7000 Series Wrought Aluminum Alloy,"7075 Clad Aluminum Alloy Sheet T6, T62 .188-.249"""
613,7075 Clad Aluminum Alloy Plate,"AMS4049, QQ-A-250/13",Plate,T651,".250-.499""",A,74,75, ,67,65, ,65,69, ,42, , ,113, , ,139, , ,94, , ,111, , ,,9,,10.3, , ,10, , ,10.6, , ,10.3, , , ,0.33,0.101,MMPDS-02,3.7.6.0 c3),7000 Series Wrought Aluminum Alloy,"7075 Clad Aluminum Alloy Plate T651 .250-.499"""
614,7075 Clad Aluminum Alloy Plate,"AMS4049, QQ-A-250/13",Plate,T651,".250-.499""",B,76,77, ,69,67, ,67,71, ,43, , ,116, , ,143, , ,97, , ,114, , ,,,,10.3, , ,10, , ,10.6, , ,10.3, , , ,0.33,0.101,MMPDS-02,3.7.6.0 c3),7000 Series Wrought Aluminum Alloy,"7075 Clad Aluminum Alloy Plate T651 .250-.499"""
615,7075 Clad Aluminum Alloy Plate,"AMS4049, QQ-A-250/13",Plate,T651,".500-1.000""",A,75,76, ,68,66, ,66,70, ,42, , ,114, , ,141, , ,97, , ,113, , ,,7,,10.3, , ,10, , ,10.6, , ,10.3, , , ,0.33,0.101,MMPDS-02,3.7.6.0 c3),7000 Series Wrought Aluminum Alloy,"7075 Clad Aluminum Alloy Plate T651 .500-1.000"""
616,7075 Clad Aluminum Alloy Plate,"AMS4049, QQ-A-250/13",Plate,T651,".500-1.000""",B,77,78, ,70,68, ,68,72, ,44, , ,117, , ,145, , ,100, , ,116, , ,,,,10.3, , ,10, , ,10.6, , ,10.3, , , ,0.33,0.101,MMPDS-02,3.7.6.0 c3),7000 Series Wrought Aluminum Alloy,"7075 Clad Aluminum Alloy Plate T651 .500-1.000"""
617,7075 Clad Aluminum Alloy Plate,"AMS4049, QQ-A-250/13",Plate,T651,"1.001-2.000""",A,74,75, ,67,65, ,64,69, ,42, , ,113, , ,139, , ,97, , ,113, , ,,6,,10.3, , ,10, , ,10.6, , ,10.3, , , ,0.33,0.101,MMPDS-02,3.7.6.0 c3),7000 Series Wrought Aluminum Alloy,"7075 Clad Aluminum Alloy Plate T651 1.001-2.000"""
618,7075 Clad Aluminum Alloy Plate,"AMS4049, QQ-A-250/13",Plate,T651,"1.001-2.000""",B,76,77, ,69,67, ,66,71, ,44, , ,116, , ,143, , ,100, , ,117, , ,,,,10.3, , ,10, , ,10.6, , ,10.3, , , ,0.33,0.101,MMPDS-02,3.7.6.0 c3),7000 Series Wrought Aluminum Alloy,"7075 Clad Aluminum Alloy Plate T651 1.001-2.000"""
619,7075 Clad Aluminum Alloy Plate,"AMS4049, QQ-A-250/13",Plate,T651,"2.001-2.500""",A,73,74,70,64,62,59,60,65,67,43, , ,111, , ,137, , ,95, , ,110, , ,,5,,10.3, , ,10, , ,10.6, , ,10.3, , , ,0.33,0.101,MMPDS-02,3.7.6.0 c3),7000 Series Wrought Aluminum Alloy,"7075 Clad Aluminum Alloy Plate T651 2.001-2.500"""
620,7075 Clad Aluminum Alloy Plate,"AMS4049, QQ-A-250/13",Plate,T651,"2.001-2.500""",B,75,76,71,66,64,61,62,68,70,44, , ,114, , ,141, , ,98, , ,113, , ,,,,10.3, , ,10, , ,10.6, , ,10.3, , , ,0.33,0.101,MMPDS-02,3.7.6.0 c3),7000 Series Wrought Aluminum Alloy,"7075 Clad Aluminum Alloy Plate T651 2.001-2.500"""
621,7075 Clad Aluminum Alloy Plate,"AMS4049, QQ-A-250/13",Plate,T651,"2.501-3.000""",A,69,70,66,61,59,56,57,62,64,41, , ,105, , ,130, , ,90, , ,105, , ,,5,,10.3, , ,10, , ,10.6, , ,10.3, , , ,0.33,0.101,MMPDS-02,3.7.6.0 c3),7000 Series Wrought Aluminum Alloy,"7075 Clad Aluminum Alloy Plate T651 2.501-3.000"""
622,7075 Clad Aluminum Alloy Plate,"AMS4049, QQ-A-250/13",Plate,T651,"2.501-3.000""",B,71,72,68,63,61,58,58,64,66,42, , ,108, , ,134, , ,94, , ,109, , ,,,,10.3, , ,10, , ,10.6, , ,10.3, , , ,0.33,0.101,MMPDS-02,3.7.6.0 c3),7000 Series Wrought Aluminum Alloy,"7075 Clad Aluminum Alloy Plate T651 2.501-3.000"""
623,7075 Clad Aluminum Alloy Plate,"AMS4049, QQ-A-250/13",Plate,T651,"3.001-3.500""",A,68,69,65,58,56,54,53,59,61,40, , ,104, , ,128, , ,86, , ,100, , ,,5,,10.3, , ,10, , ,10.6, , ,10.3, , , ,0.33,0.101,MMPDS-02,3.7.6.0 c3),7000 Series Wrought Aluminum Alloy,"7075 Clad Aluminum Alloy Plate T651 3.001-3.500"""
624,7075 Clad Aluminum Alloy Plate,"AMS4049, QQ-A-250/13",Plate,T651,"3.001-3.500""",B,70,71,67,60,58,55,55,61,63,42, , ,107, , ,132, , ,89, , ,104, , ,,,,10.3, , ,10, , ,10.6, , ,10.3, , , ,0.33,0.101,MMPDS-02,3.7.6.0 c3),7000 Series Wrought Aluminum Alloy,"7075 Clad Aluminum Alloy Plate T651 3.001-3.500"""
625,7075 Clad Aluminum Alloy Plate,"AMS4049, QQ-A-250/13",Plate,T651,"3.501-4.000""",A,64,65,61,54,52,50,49,55,57,38, , ,98, , ,121, , ,80, , ,93, , ,,3,,10.3, , ,10, , ,10.6, , ,10.3, , , ,0.33,0.101,MMPDS-02,3.7.6.0 c3),7000 Series Wrought Aluminum Alloy,"7075 Clad Aluminum Alloy Plate T651 3.501-4.000"""
626,7075 Clad Aluminum Alloy Plate,"AMS4049, QQ-A-250/13",Plate,T651,"3.501-4.000""",B,66,67,63,56,54,52,51,57,59,39, , ,101, , ,124, , ,84, , ,97, , ,,,,10.3, , ,10, , ,10.6, , ,10.3, , , ,0.33,0.101,MMPDS-02,3.7.6.0 c3),7000 Series Wrought Aluminum Alloy,"7075 Clad Aluminum Alloy Plate T651 3.501-4.000"""
627,7075 Clad Aluminum Alloy Plate,QQ-A-250/13,Plate,T62,".250-.499""",A,72,75, ,63,65, ,68,68, ,42, , ,113, , ,139, , ,94, , ,111, , ,,9,,10.3, , ,10, , ,10.6, , ,10.3, , ,3.9,0.33,0.101,MMPDS-02,3.7.6.0 c4),7000 Series Wrought Aluminum Alloy,"7075 Clad Aluminum Alloy Plate T62 .250-.499"""
628,7075 Clad Aluminum Alloy Plate,QQ-A-250/13,Plate,T62,".250-.499""",B,73,77, ,65,67, ,70,70, ,43, , ,116, , ,143, , ,97, , ,114, , ,,,,10.3, , ,10, , ,10.6, , ,10.3, , ,3.9,0.33,0.101,MMPDS-02,3.7.6.0 c4),7000 Series Wrought Aluminum Alloy,"7075 Clad Aluminum Alloy Plate T62 .250-.499"""
629,7075 Clad Aluminum Alloy Plate,QQ-A-250/13,Plate,T62,".500-1.000""",A,72,76, ,64,66, ,68,69, ,42, , ,114, , ,141, , ,97, , ,113, , ,,7,,10.3, , ,10, , ,10.6, , ,10.3, , ,3.9,0.33,0.101,MMPDS-02,3.7.6.0 c4),7000 Series Wrought Aluminum Alloy,"7075 Clad Aluminum Alloy Plate T62 .500-1.000"""
630,7075 Clad Aluminum Alloy Plate,QQ-A-250/13,Plate,T62,".500-1.000""",B,74,78, ,66,68, ,70,71, ,44, , ,117, , ,145, , ,100, , ,116, , ,,,,10.3, , ,10, , ,10.6, , ,10.3, , ,3.9,0.33,0.101,MMPDS-02,3.7.6.0 c4),7000 Series Wrought Aluminum Alloy,"7075 Clad Aluminum Alloy Plate T62 .500-1.000"""
631,7075 Clad Aluminum Alloy Plate,QQ-A-250/13,Plate,T62,"1.001-2.000""",A,72,75, ,62,65, ,66,66, ,42, , ,113, , ,139, , ,97, , ,113, , ,,6,,10.3, , ,10, , ,10.6, , ,10.3, , ,3.9,0.33,0.101,MMPDS-02,3.7.6.0 c4),7000 Series Wrought Aluminum Alloy,"7075 Clad Aluminum Alloy Plate T62 1.001-2.000"""
632,7075 Clad Aluminum Alloy Plate,QQ-A-250/13,Plate,T62,"1.001-2.000""",B,73,77, ,64,67, ,68,68, ,44, , ,116, , ,143, , ,100, , ,117, , ,,,,10.3, , ,10, , ,10.6, , ,10.3, , ,3.9,0.33,0.101,MMPDS-02,3.7.6.0 c4),7000 Series Wrought Aluminum Alloy,"7075 Clad Aluminum Alloy Plate T62 1.001-2.000"""
633,7075 Clad Aluminum Alloy Plate,QQ-A-250/13,Plate,T62,"2.001-2.500""",A,71,74,70,58,62,59,62,62,63,43, , ,111, , ,137, , ,95, , ,110, , ,,5,,10.3, , ,10, , ,10.6, , ,10.3, , ,3.9,0.33,0.101,MMPDS-02,3.7.6.0 c4),7000 Series Wrought Aluminum Alloy,"7075 Clad Aluminum Alloy Plate T62 2.001-2.500"""
634,7075 Clad Aluminum Alloy Plate,QQ-A-250/13,Plate,T62,"2.001-2.500""",B,72,76,71,60,64,61,63,65,65,44, , ,114, , ,141, , ,98, , ,113, , ,,,,10.3, , ,10, , ,10.6, , ,10.3, , ,3.9,0.33,0.101,MMPDS-02,3.7.6.0 c4),7000 Series Wrought Aluminum Alloy,"7075 Clad Aluminum Alloy Plate T62 2.001-2.500"""
635,7075 Clad Aluminum Alloy Plate,QQ-A-250/13,Plate,T62,"2.501-3.000""",A,67,70,66,54,59,56,57,59,60,41, , ,105, , ,130, , ,90, , ,105, , ,,5,,10.3, , ,10, , ,10.6, , ,10.3, , ,3.9,0.33,0.101,MMPDS-02,3.7.6.0 c4),7000 Series Wrought Aluminum Alloy,"7075 Clad Aluminum Alloy Plate T62 2.501-3.000"""
636,7075 Clad Aluminum Alloy Plate,QQ-A-250/13,Plate,T62,"2.501-3.000""",B,69,72,68,56,61,58,59,61,62,42, , ,108, , ,134, , ,94, , ,109, , ,,,,10.3, , ,10, , ,10.6, , ,10.3, , ,3.9,0.33,0.101,MMPDS-02,3.7.6.0 c4),7000 Series Wrought Aluminum Alloy,"7075 Clad Aluminum Alloy Plate T62 2.501-3.000"""
637,7075 Clad Aluminum Alloy Plate,QQ-A-250/13,Plate,T62,"3.001-3.500""",A,66,69,65,50,56,54,53,55,57,40, , ,104, , ,128, , ,86, , ,100, , ,,5,,10.3, , ,10, , ,10.6, , ,10.3, , ,3.9,0.33,0.101,MMPDS-02,3.7.6.0 c4),7000 Series Wrought Aluminum Alloy,"7075 Clad Aluminum Alloy Plate T62 3.001-3.500"""
638,7075 Clad Aluminum Alloy Plate,QQ-A-250/13,Plate,T62,"3.001-3.500""",B,68,71,67,52,58,55,55,57,59,42, , ,107, , ,132, , ,89, , ,104, , ,,,,10.3, , ,10, , ,10.6, , ,10.3, , ,3.9,0.33,0.101,MMPDS-02,3.7.6.0 c4),7000 Series Wrought Aluminum Alloy,"7075 Clad Aluminum Alloy Plate T62 3.001-3.500"""
639,7075 Clad Aluminum Alloy Plate,QQ-A-250/13,Plate,T62,"3.501-4.000""",A,62,65,61,46,52,50,48,50,53,38, , ,98, , ,121, , ,80, , ,93, , ,,3,,10.3, , ,10, , ,10.6, , ,10.3, , ,3.9,0.33,0.101,MMPDS-02,3.7.6.0 c4),7000 Series Wrought Aluminum Alloy,"7075 Clad Aluminum Alloy Plate T62 3.501-4.000"""
640,7075 Clad Aluminum Alloy Plate,QQ-A-250/13,Plate,T62,"3.501-4.000""",B,64,67,63,48,54,52,50,52,55,39, , ,101, , ,124, , ,84, , ,97, , ,,,,10.3, , ,10, , ,10.6, , ,10.3, , ,3.9,0.33,0.101,MMPDS-02,3.7.6.0 c4),7000 Series Wrought Aluminum Alloy,"7075 Clad Aluminum Alloy Plate T62 3.501-4.000"""
641,7075 Clad Aluminum Alloy Sheet and Plate,QQ-A-250/25,Sheet,T76,".040-.062""",S,66,67, ,56,56, ,55,59, ,41, , ,103, , ,133, , ,80, , ,92, , ,,8,,10.3, , ,9.8, , ,10.5, , ,10, , , ,0.33,0.101,MMPDS-02,3.7.6.0 c5),7000 Series Wrought Aluminum Alloy,"7075 Clad Aluminum Alloy Sheet and Plate T76 .040-.062"""
642,7075 Clad Aluminum Alloy Sheet and Plate,QQ-A-250/25,Sheet,T76,".063-.187""",S,67,68, ,57,57, ,56,60, ,40, , ,104, , ,135, , ,81, , ,94, , ,,8,,10.3, , ,9.8, , ,10.5, , ,10, , , ,0.33,0.101,MMPDS-02,3.7.6.0 c5),7000 Series Wrought Aluminum Alloy,"7075 Clad Aluminum Alloy Sheet and Plate T76 .063-.187"""
643,7075 Clad Aluminum Alloy Sheet and Plate,QQ-A-250/25,Sheet,T76,".188-.249""",S,69,70, ,59,59, ,58,62, ,40, , ,107, , ,139, , ,84, , ,97, , ,,8,,10.3, , ,10, , ,10.5, , ,10.2, , , ,0.33,0.101,MMPDS-02,3.7.6.0 c5),7000 Series Wrought Aluminum Alloy,"7075 Clad Aluminum Alloy Sheet and Plate T76 .188-.249"""
644,7075 Clad Aluminum Alloy Sheet and Plate,QQ-A-250/25,Plate,T7651,".250-.499""",S,68,69, ,58,58, ,57,60, ,40, , ,105, , ,133, , ,87, , ,104, , ,,8,,10.3, , ,10, , ,10.6, , ,10.3, , , ,0.33,0.101,MMPDS-02,3.7.6.0 c5),7000 Series Wrought Aluminum Alloy,"7075 Clad Aluminum Alloy Sheet and Plate T7651 .250-.499"""
645,7075 Clad Aluminum Alloy Sheet and Plate,QQ-A-250/25,Plate,T7651,".500-1.000""",S,68,68, ,57,57, ,56,59, ,40, , ,103, , ,131, , ,87, , ,103, , ,,6,,10.3, , ,10, , ,10.6, , ,10.3, , , ,0.33,0.101,MMPDS-02,3.7.6.0 c5),7000 Series Wrought Aluminum Alloy,"7075 Clad Aluminum Alloy Sheet and Plate T7651 .500-1.000"""
646,"7075 Aluminum Alloy Bar, Rod, and Shapes: Rolled, Drawn, or Cold-Finished","AMS4122, AMS4123, AMS4186, AMS4187, QQ-A-225/9","Bar, rod, and shapes, rolled, drawn, or cold-finished","T6, T651, T62","<=1.000""",A,77,77, ,66,66, ,64, , ,46, , ,100, , ,123, , ,86, , ,92, , ,7,,,10.3, , , , , ,10.5, , , , , ,3.9,0.33,0.101,MMPDS-02,3.7.6.0 d),7000 Series Wrought Aluminum Alloy,"7075 Aluminum Alloy Bar, Rod, and Shapes: Rolled, Drawn, or Cold-Finished T6, T651, T62 <=1.000"""
647,"7075 Aluminum Alloy Bar, Rod, and Shapes: Rolled, Drawn, or Cold-Finished","AMS4122, AMS4123, AMS4186, AMS4187, QQ-A-225/9","Bar, rod, and shapes, rolled, drawn, or cold-finished","T6, T651, T62","<=1.000""",B,79,79, ,68,68, ,66, , ,47, , ,103, , ,126, , ,88, , ,95, , ,,,,10.3, , , , , ,10.5, , , , , ,3.9,0.33,0.101,MMPDS-02,3.7.6.0 d),7000 Series Wrought Aluminum Alloy,"7075 Aluminum Alloy Bar, Rod, and Shapes: Rolled, Drawn, or Cold-Finished T6, T651, T62 <=1.000"""
648,"7075 Aluminum Alloy Bar, Rod, and Shapes: Rolled, Drawn, or Cold-Finished","AMS4122, AMS4123, AMS4186, AMS4187, QQ-A-225/9","Bar, rod, and shapes, rolled, drawn, or cold-finished","T6, T651, T62","1.001-2.000""",A,77,75, ,66,66, ,64, , ,46, , ,100, , ,123, , ,86, , ,92, , ,7,,,10.3, , , , , ,10.5, , , , , ,3.9,0.33,0.101,MMPDS-02,3.7.6.0 d),7000 Series Wrought Aluminum Alloy,"7075 Aluminum Alloy Bar, Rod, and Shapes: Rolled, Drawn, or Cold-Finished T6, T651, T62 1.001-2.000"""
649,"7075 Aluminum Alloy Bar, Rod, and Shapes: Rolled, Drawn, or Cold-Finished","AMS4122, AMS4123, AMS4186, AMS4187, QQ-A-225/9","Bar, rod, and shapes, rolled, drawn, or cold-finished","T6, T651, T62","1.001-2.000""",B,79,77, ,68,68, ,66, , ,47, , ,103, , ,126, , ,88, , ,95, , ,,,,10.3, , , , , ,10.5, , , , , ,3.9,0.33,0.101,MMPDS-02,3.7.6.0 d),7000 Series Wrought Aluminum Alloy,"7075 Aluminum Alloy Bar, Rod, and Shapes: Rolled, Drawn, or Cold-Finished T6, T651, T62 1.001-2.000"""
650,"7075 Aluminum Alloy Bar, Rod, and Shapes: Rolled, Drawn, or Cold-Finished","AMS4122, AMS4123, AMS4186, AMS4187, QQ-A-225/9","Bar, rod, and shapes, rolled, drawn, or cold-finished","T6, T651, T62","2.001-3.000""",A,77,72, ,66,63, ,64, , ,46, , ,100, , ,123, , ,86, , ,92, , ,7,,,10.3, , , , , ,10.5, , , , , ,3.9,0.33,0.101,MMPDS-02,3.7.6.0 d),7000 Series Wrought Aluminum Alloy,"7075 Aluminum Alloy Bar, Rod, and Shapes: Rolled, Drawn, or Cold-Finished T6, T651, T62 2.001-3.000"""
651,"7075 Aluminum Alloy Bar, Rod, and Shapes: Rolled, Drawn, or Cold-Finished","AMS4122, AMS4123, AMS4186, AMS4187, QQ-A-225/9","Bar, rod, and shapes, rolled, drawn, or cold-finished","T6, T651, T62","2.001-3.000""",B,79,74, ,68,65, ,66, , ,47, , ,103, , ,126, , ,88, , ,95, , ,,,,10.3, , , , , ,10.5, , , , , ,3.9,0.33,0.101,MMPDS-02,3.7.6.0 d),7000 Series Wrought Aluminum Alloy,"7075 Aluminum Alloy Bar, Rod, and Shapes: Rolled, Drawn, or Cold-Finished T6, T651, T62 2.001-3.000"""
652,"7075 Aluminum Alloy Bar, Rod, and Shapes: Rolled, Drawn, or Cold-Finished","AMS4122, AMS4123, AMS4186, AMS4187, QQ-A-225/9","Bar, rod, and shapes, rolled, drawn, or cold-finished","T6, T651, T62","3.001-4.000""",A,77,69, ,66,60, ,64, , ,46, , ,100, , ,123, , ,86, , ,92, , ,7,,,10.3, , , , , ,10.5, , , , , ,3.9,0.33,0.101,MMPDS-02,3.7.6.0 d),7000 Series Wrought Aluminum Alloy,"7075 Aluminum Alloy Bar, Rod, and Shapes: Rolled, Drawn, or Cold-Finished T6, T651, T62 3.001-4.000"""
653,"7075 Aluminum Alloy Bar, Rod, and Shapes: Rolled, Drawn, or Cold-Finished","AMS4122, AMS4123, AMS4186, AMS4187, QQ-A-225/9","Bar, rod, and shapes, rolled, drawn, or cold-finished","T6, T651, T62","3.001-4.000""",B,79,71, ,68,62, ,66, , ,47, , ,103, , ,126, , ,88, , ,95, , ,,,,10.3, , , , , ,10.5, , , , , ,3.9,0.33,0.101,MMPDS-02,3.7.6.0 d),7000 Series Wrought Aluminum Alloy,"7075 Aluminum Alloy Bar, Rod, and Shapes: Rolled, Drawn, or Cold-Finished T6, T651, T62 3.001-4.000"""
654,"7075 Aluminum Alloy Bar, Rod, and Shapes: Rolled, Drawn, or Cold-Finished","AMS4124, QQ-A-225/9","Bar, rod, and shapes, rolled, drawn, or cold-finished","T73, T7351",".375-2.000""",S,68, , ,56, , ,54, , ,42, , ,101, , ,131, , ,81, , ,100, , ,10,,,10.3, , , , , ,10.5, , , , , ,3.9,0.33,0.101,MMPDS-02,3.7.6.0 d),7000 Series Wrought Aluminum Alloy,"7075 Aluminum Alloy Bar, Rod, and Shapes: Rolled, Drawn, or Cold-Finished T73, T7351 .375-2.000"""
655,"7075 Aluminum Alloy Bar, Rod, and Shapes: Rolled, Drawn, or Cold-Finished","AMS4124, QQ-A-225/9","Bar, rod, and shapes, rolled, drawn, or cold-finished","T73, T7351","2.001-3.000""",S,68,65, ,56,52, ,54,55, ,40, , ,101, , ,131, , ,81, , ,100, , ,10,,,10.3, , , , , ,10.5, , , , , ,3.9,0.33,0.101,MMPDS-02,3.7.6.0 d),7000 Series Wrought Aluminum Alloy,"7075 Aluminum Alloy Bar, Rod, and Shapes: Rolled, Drawn, or Cold-Finished T73, T7351 2.001-3.000"""
656,7075 Aluminum Alloy Die Forging,"AMS4126, MIL-A-22771, QQ-A-367",Die Forging,T6,"<=1.000""",A,75,71, ,64,61, ,67,64, ,43, , ,105, , ,135, , ,83, , ,96, , ,7,3,,10, , , , , ,10.4, , , , , ,3.8,0.33,0.101,MMPDS-02,3.7.6.0 e1),7000 Series Wrought Aluminum Alloy,"7075 Aluminum Alloy Die Forging T6 <=1.000"""
657,7075 Aluminum Alloy Die Forging,"AMS4126, MIL-A-22771, QQ-A-367",Die Forging,T6,"<=1.000""",B,78, , ,67, , ,70,68, ,45, , ,109, , ,140, , ,87, , ,100, , ,,,,10, , , , , ,10.4, , , , , ,3.8,0.33,0.101,MMPDS-02,3.7.6.0 e1),7000 Series Wrought Aluminum Alloy,"7075 Aluminum Alloy Die Forging T6 <=1.000"""
658,7075 Aluminum Alloy Die Forging,"AMS4126, MIL-A-22771, QQ-A-367",Die Forging,T6,"1.001-2.000""",A,74,71, ,63,61, ,66,64, ,43, , ,104, , ,133, , ,82, , ,94, , ,7,3,,10, , , , , ,10.4, , , , , ,3.8,0.33,0.101,MMPDS-02,3.7.6.0 e1),7000 Series Wrought Aluminum Alloy,"7075 Aluminum Alloy Die Forging T6 1.001-2.000"""
659,7075 Aluminum Alloy Die Forging,"AMS4126, MIL-A-22771, QQ-A-367",Die Forging,T6,"1.001-2.000""",B,77, , ,66, , ,69,67, ,44, , ,108, , ,138, , ,86, , ,99, , ,,,,10, , , , , ,10.4, , , , , ,3.8,0.33,0.101,MMPDS-02,3.7.6.0 e1),7000 Series Wrought Aluminum Alloy,"7075 Aluminum Alloy Die Forging T6 1.001-2.000"""
660,7075 Aluminum Alloy Die Forging,"AMS4126, MIL-A-22771, QQ-A-367",Die Forging,T6,"2.001-3.000""",A,74,70, ,63,60, ,66,63, ,42, , ,104, , ,133, , ,82, , ,94, , ,7,3,,10, , , , , ,10.4, , , , , ,3.8,0.33,0.101,MMPDS-02,3.7.6.0 e1),7000 Series Wrought Aluminum Alloy,"7075 Aluminum Alloy Die Forging T6 2.001-3.000"""
661,7075 Aluminum Alloy Die Forging,"AMS4126, MIL-A-22771, QQ-A-367",Die Forging,T6,"2.001-3.000""",B,76, , ,65, , ,68,66, ,43, , ,106, , ,136, , ,84, , ,97, , ,,,,10, , , , , ,10.4, , , , , ,3.8,0.33,0.101,MMPDS-02,3.7.6.0 e1),7000 Series Wrought Aluminum Alloy,"7075 Aluminum Alloy Die Forging T6 2.001-3.000"""
662,7075 Aluminum Alloy Die Forging,"AMS4126, MIL-A-22771, QQ-A-367",Die Forging,T6,"3.001-4.000""",S,73,70, ,62,60, ,65,63, ,42, , ,102, , ,131, , ,81, , ,93, , ,7,2,,10, , , , , ,10.4, , , , , ,3.8,0.33,0.101,MMPDS-02,3.7.6.0 e1),7000 Series Wrought Aluminum Alloy,"7075 Aluminum Alloy Die Forging T6 3.001-4.000"""
663,7075 Aluminum Alloy Die Forging,"MIL-A-22771, QQ-A-367",Die Forging,T652,"<=1.000""",A,75,71, ,64,60, ,64,65, ,43, , ,105, , ,135, , ,83, , ,96, , ,7,3,,10, , , , , ,10.4, , , , , ,3.8,0.33,0.101,MMPDS-02,3.7.6.0 e1),7000 Series Wrought Aluminum Alloy,"7075 Aluminum Alloy Die Forging T652 <=1.000"""
664,7075 Aluminum Alloy Die Forging,"MIL-A-22771, QQ-A-367",Die Forging,T652,"<=1.000""",B,78, , ,67, , ,67,69, ,45, , ,109, , ,140, , ,87, , ,100, , ,,,,10, , , , , ,10.4, , , , , ,3.8,0.33,0.101,MMPDS-02,3.7.6.0 e1),7000 Series Wrought Aluminum Alloy,"7075 Aluminum Alloy Die Forging T652 <=1.000"""
665,7075 Aluminum Alloy Die Forging,"MIL-A-22771, QQ-A-367",Die Forging,T652,"1.001-2.000""",A,74,71, ,63,60, ,63,65, ,43, , ,104, , ,133, , ,82, , ,94, , ,7,3,,10, , , , , ,10.4, , , , , ,3.8,0.33,0.101,MMPDS-02,3.7.6.0 e1),7000 Series Wrought Aluminum Alloy,"7075 Aluminum Alloy Die Forging T652 1.001-2.000"""
666,7075 Aluminum Alloy Die Forging,"MIL-A-22771, QQ-A-367",Die Forging,T652,"1.001-2.000""",B,77, , ,66, , ,66,68, ,44, , ,108, , ,138, , ,86, , ,99, , ,,,,10, , , , , ,10.4, , , , , ,3.8,0.33,0.101,MMPDS-02,3.7.6.0 e1),7000 Series Wrought Aluminum Alloy,"7075 Aluminum Alloy Die Forging T652 1.001-2.000"""
