Repository: stressjock/stressjock.github.io

# stressjock.github.io

## matcomp_HTML_ST

## IMPORTANT ##########################################################

## The output of the program matcomp_HTML_ST is provided for informational purposes only and must not be used for any serious, commercial,

## or safety-critical undertaking. The input data has not been validated or verified, and the user ## assumes all risks associated with its use.

## IMPORTANT ##########################################################

This is a single-page web application designed in the LCARS (Star Trek) style, intended for uploading, selecting, and comparing material data from a CSV file.

File: assets/mmpds.csv (part 6 of 6)
119,17-7PH,"AMS 5528, MIL-S-25043",Sheet,TH1050,".015-.187""",A,177,177, ,150,150, ,160,166, ,112, , ,305, , ,351, , ,228, , ,240, , ,,,,29, , , , , ,30, , , , , ,11.5,0.28,0.276,Mil Hdbk5-G,2.6.9.0 b),Stainless Steel (Precipitation and Transformation Hardening Steel),"17-7PH TH1050 .015-.187"""
120,17-7PH,"AMS 5528, MIL-S-25043",Sheet,TH1050,".015-.187""",B,183,184, ,167,167, ,179,185, ,117, , ,317, , ,365, , ,254, , ,267, , ,,,,29, , , , , ,30, , , , , ,11.5,0.28,0.276,Mil Hdbk5-G,2.6.9.0 b),Stainless Steel (Precipitation and Transformation Hardening Steel),"17-7PH TH1050 .015-.187"""
121,17-7PH,"AMS 5528, MIL-S-25043",Plate,TH1050,".188-.500""",S, ,180, , ,150, ,160,166, ,114, , ,310, , ,357, , ,228, , ,240, , ,6,,,29, , , , , ,30, , , , , ,11.5,0.28,0.276,Mil Hdbk5-G,2.6.9.0 b),Stainless Steel (Precipitation and Transformation Hardening Steel),"17-7PH TH1050 .188-.500"""
122,17-7PH,AMS 5528 ,Plate,TH1050,".501-1.000""",S, ,180, , ,150, , , , , , , , , , , , , , , , , , , ,6,,,29, , , , , ,30, , , , , ,11.5,0.28,0.276,Mil Hdbk5-G,2.6.9.0 b),Stainless Steel (Precipitation and Transformation Hardening Steel),"17-7PH TH1050 .501-1.000"""
667,7075 Aluminum Alloy Die Forging,"MIL-A-22771, QQ-A-367",Die Forging,T652,"2.001-3.000""",A,74,70, ,63,59, ,63,64, ,42, , ,104, , ,133, , ,82, , ,94, , ,7,3,,10, , , , , ,10.4, , , , , ,3.8,0.33,0.101,MMPDS-02,3.7.6.0 e1),7000 Series Wrought Aluminum Alloy,"7075 Aluminum Alloy Die Forging T652 2.001-3.000"""
668,7075 Aluminum Alloy Die Forging,"MIL-A-22771, QQ-A-367",Die Forging,T652,"2.001-3.000""",B,76, , ,65, , ,65,67, ,43, , ,106, , ,136, , ,84, , ,97, , ,,,,10, , , , , ,10.4, , , , , ,3.8,0.33,0.101,MMPDS-02,3.7.6.0 e1),7000 Series Wrought Aluminum Alloy,"7075 Aluminum Alloy Die Forging T652 2.001-3.000"""
669,7075 Aluminum Alloy Die Forging,"MIL-A-22771, QQ-A-367",Die Forging,T652,"3.001-4.000""",S,73,70, ,62,59, ,62,64, ,42, , ,102, , ,131, , ,81, , ,93, , ,7,2,,10, , , , , ,10.4, , , , , ,3.8,0.33,0.101,MMPDS-02,3.7.6.0 e1),7000 Series Wrought Aluminum Alloy,"7075 Aluminum Alloy Die Forging T652 3.001-4.000"""
670,7075 Aluminum Alloy Extrusion,AMS-QQ-A-200/11,Extrusion,"T6, T6510, T6511, T62","<=.249""",A,78,75, ,70,66, ,70,72, ,41, , ,111, , ,140, , ,92, , ,98, , ,7,,,10.4, , , , , ,10.7, , , , , ,4,0.33,0.101,MMPDS-02,3.7.6.0 g1),7000 Series Wrought Aluminum Alloy,"7075 Aluminum Alloy Extrusion T6, T6510, T6511, T62 <=.249"""
671,7075 Aluminum Alloy Extrusion,AMS-QQ-A-200/11,Extrusion,"T6, T6510, T6511, T62","<=.249""",B,82,79, ,74,70, ,74,76, ,44, , ,117, , ,148, , ,97, , ,114, , ,,,,10.4, , , , , ,10.7, , , , , ,4,0.33,0.101,MMPDS-02,3.7.6.0 g1),7000 Series Wrought Aluminum Alloy,"7075 Aluminum Alloy Extrusion T6, T6510, T6511, T62 <=.249"""
672,7075 Aluminum Alloy Extrusion,AMS-QQ-A-200/11,Extrusion,"T6, T6510, T6511, T62",".250-.499""",A,81,78, ,73,69, ,73,74, ,43, , ,115, , ,146, , ,96, , ,113, , ,7,,,10.4, , , , , ,10.7, , , , , ,4,0.33,0.101,MMPDS-02,3.7.6.0 g1),7000 Series Wrought Aluminum Alloy,"7075 Aluminum Alloy Extrusion T6, T6510, T6511, T62 .250-.499"""
673,7075 Aluminum Alloy Extrusion,AMS-QQ-A-200/11,Extrusion,"T6, T6510, T6511, T62",".250-.499""",B,85,82, ,77,72, ,77,78, ,45, , ,121, , ,153, , ,101, , ,119, , ,,,,10.4, , , , , ,10.7, , , , , ,4,0.33,0.101,MMPDS-02,3.7.6.0 g1),7000 Series Wrought Aluminum Alloy,"7075 Aluminum Alloy Extrusion T6, T6510, T6511, T62 .250-.499"""
674,7075 Aluminum Alloy Extrusion,AMS-QQ-A-200/11,Extrusion,"T6, T6510, T6511, T62",".500-.749""",A,81,77, ,72,67, ,72,73, ,43, , ,115, , ,145, , ,94, , ,111, , ,7,,,10.4, , , , , ,10.7, , , , , ,4,0.33,0.101,MMPDS-02,3.7.6.0 g1),7000 Series Wrought Aluminum Alloy,"7075 Aluminum Alloy Extrusion T6, T6510, T6511, T62 .500-.749"""
675,7075 Aluminum Alloy Extrusion,AMS-QQ-A-200/11,Extrusion,"T6, T6510, T6511, T62",".500-.749""",B,85,81, ,76,71, ,76,77, ,45, , ,120, , ,152, , ,99, , ,117, , ,,,,10.4, , , , , ,10.7, , , , , ,4,0.33,0.101,MMPDS-02,3.7.6.0 g1),7000 Series Wrought Aluminum Alloy,"7075 Aluminum Alloy Extrusion T6, T6510, T6511, T62 .500-.749"""
676,7075 Aluminum Alloy Extrusion,AMS-QQ-A-200/11,Extrusion,"T6, T6510, T6511, T62",".750-1.499""",A,81,75, ,72,65, ,72,71, ,43, , ,113, , ,144, , ,93, , ,110, , ,7,,,10.4, , , , , ,10.7, , , , , ,4,0.33,0.101,MMPDS-02,3.7.6.0 g1),7000 Series Wrought Aluminum Alloy,"7075 Aluminum Alloy Extrusion T6, T6510, T6511, T62 .750-1.499"""
677,7075 Aluminum Alloy Extrusion,AMS-QQ-A-200/11,Extrusion,"T6, T6510, T6511, T62",".750-1.499""",B,85,79, ,76,69, ,76,75, ,45, , ,119, , ,151, , ,98, , ,116, , ,,,,10.4, , , , , ,10.7, , , , , ,4,0.33,0.101,MMPDS-02,3.7.6.0 g1),7000 Series Wrought Aluminum Alloy,"7075 Aluminum Alloy Extrusion T6, T6510, T6511, T62 .750-1.499"""
678,7075 Aluminum Alloy Extrusion,AMS-QQ-A-200/11,Extrusion,"T6, T6510, T6511, T62","1.500-2.999""",A,81,71,67,72,61,56,72,67,62,42, , ,110, , ,141, , ,89, , ,106, , ,7,,,10.4, , , , , ,10.7, , , , , ,4,0.33,0.101,MMPDS-02,3.7.6.0 g1),7000 Series Wrought Aluminum Alloy,"7075 Aluminum Alloy Extrusion T6, T6510, T6511, T62 1.500-2.999"""
679,7075 Aluminum Alloy Extrusion,AMS-QQ-A-200/11,Extrusion,"T6, T6510, T6511, T62","1.500-2.999""",B,85,75,71,76,65,59,76,71,66,44, , ,115, , ,148, , ,94, , ,112, , ,,,,10.4, , , , , ,10.7, , , , , ,4,0.33,0.101,MMPDS-02,3.7.6.0 g1),7000 Series Wrought Aluminum Alloy,"7075 Aluminum Alloy Extrusion T6, T6510, T6511, T62 1.500-2.999"""
680,7075 Aluminum Alloy Extrusion,AMS-QQ-A-200/11,Extrusion,"T6, T6510, T6511, T62","3.000-4.499""",A,81,67,67,71,56,55,71,62,62,40, , ,106, , ,137, , ,84, , ,101, , ,7,,,10.4, , , , , ,10.7, , , , , ,4,0.33,0.101,MMPDS-02,3.7.6.0 g1),7000 Series Wrought Aluminum Alloy,"7075 Aluminum Alloy Extrusion T6, T6510, T6511, T62 3.000-4.499"""
681,7075 Aluminum Alloy Extrusion,AMS-QQ-A-200/11,Extrusion,"T6, T6510, T6511, T62","3.000-4.499""",B,84,69,69,74,59,58,74,64,64,42, , ,110, , ,142, , ,88, , ,105, , ,,,,10.4, , , , , ,10.7, , , , , ,4,0.33,0.101,MMPDS-02,3.7.6.0 g1),7000 Series Wrought Aluminum Alloy,"7075 Aluminum Alloy Extrusion T6, T6510, T6511, T62 3.000-4.499"""
682,7075 Aluminum Alloy Extrusion,AMS-QQ-A-200/11,Extrusion,"T6, T6510, T6511, T62","4.500-5.000""",A,78,63,63,68,52,52,68,57,57,38, , ,101, , ,131, , ,79, , ,95, , ,6,,,10.4, , , , , ,10.7, , , , , ,4,0.33,0.101,MMPDS-02,3.7.6.0 g1),7000 Series Wrought Aluminum Alloy,"7075 Aluminum Alloy Extrusion T6, T6510, T6511, T62 4.500-5.000"""
683,7075 Aluminum Alloy Extrusion,AMS-QQ-A-200/11,Extrusion,"T6, T6510, T6511, T62","4.500-5.000""",B,81,65,65,71,55,55,71,60,60,40, , ,105, , ,136, , ,83, , ,100, , ,,,,10.4, , , , , ,10.7, , , , , ,4,0.33,0.101,MMPDS-02,3.7.6.0 g1),7000 Series Wrought Aluminum Alloy,"7075 Aluminum Alloy Extrusion T6, T6510, T6511, T62 4.500-5.000"""
684,7150 T7751 AMS 4252,AMS 4252,Plate,T7751,0.250-0.499,S,80,80, ,74,74, ,74,77, ,46, , ,119, , ,154, , ,102, , ,117, , ,8,8,,10.3, , , , , ,10.7, , , , , ,3.9,0.33,0.102,MMPDS-04,3.7.10.0 b2),7000 Series Wrought Aluminum Alloy,7150 T7751 AMS 4252 T7751 0.250-0.499
685,7150 T7751 AMS 4252,AMS 4252,Plate,T7751,0.50-0.749,S,83,83, ,77,76, ,76,79, ,47, , ,124, , ,160, , ,105, , ,120, , ,8,8,,10.3, , , , , ,10.7, , , , , ,3.9,0.33,0.102,MMPDS-04,3.7.10.0 b2),7000 Series Wrought Aluminum Alloy,7150 T7751 AMS 4252 T7751 0.50-0.749
686,7150 T7751 AMS 4252,AMS 4252,Plate,T7751,0.750-1.5,S,84,84, ,78,77, ,77,81, ,48, , ,125, , ,162, , ,106, , ,121, , ,8,8,,10.3, , , , , ,10.7, , , , , ,3.9,0.33,0.102,MMPDS-04,3.7.10.0 b2),7000 Series Wrought Aluminum Alloy,7150 T7751 AMS 4252 T7751 0.750-1.5
687,7150 T7751 AMS 4252,AMS 4252,Plate,T7751,1.501-3.00,A ,82,82,77,76,75,67,75,79, ,47, , ,122, , ,158, , ,104, , ,118, , ,8,8,,10.3, , , , , ,10.7, , , , , ,3.9,0.33,0.102,MMPDS-04,3.7.10.0 b2),7000 Series Wrought Aluminum Alloy,7150 T7751 AMS 4252 T7751 1.501-3.00
688,7150 T7751 AMS 4252,AMS 4252,Plate,T7751,1.501-3.00,B,84,84,81,78,77,71,77,81, ,48, , ,125, , ,162, , ,106, , ,121, , ,8,8,,10.3, , , , , ,10.7, , , , , ,3.9,0.33,0.102,MMPDS-04,3.7.10.0 b2),7000 Series Wrought Aluminum Alloy,7150 T7751 AMS 4252 T7751 1.501-3.00
689,7150 T77511 Extrusion,AMS4345,Extrusion,T77511,0.-0.249,A,85,81, ,78,74, ,78,76, ,44, , ,122, , ,158, , ,100, , ,118, , ,7, , ,10.4, , , , , ,10.9, , , , , ,4,0.33,0.102,MMPDS-04,3.7.10.0c2),7000 Series Wrought Aluminum Alloy,7150 T77511 Extrusion T77511 0.-0.249
690,7150 T77511 Extrusion,AMS4345,Extrusion,T77511,0.-0.249,B,88,84, ,83,79, ,82,81, ,46, , ,126, , ,163, , ,106, , ,125, , , , , ,10.4, , , , , ,10.9, , , , , ,4,0.33,0.102,MMPDS-04,3.7.10.0c2),7000 Series Wrought Aluminum Alloy,7150 T77511 Extrusion T77511 0.-0.249
691,7150 T77511 Extrusion,AMS4345,Extrusion,T77511,0.250-0.499,A,87,82, ,82,76, ,82,80, ,45, , ,124, , ,161, , ,105, , ,124, , ,8, , ,10.4, , , , , ,10.9, , , , , ,4,0.33,0.102,MMPDS-04,3.7.10.0c2),7000 Series Wrought Aluminum Alloy,7150 T77511 Extrusion T77511 0.250-0.499
692,7150 T77511 Extrusion,AMS4345,Extrusion,T77511,0.250-0.499,B,89,86, ,84,79, ,85,82, ,46, , ,127, , ,165, , ,108, , ,127, , , , , ,10.4, , , , , ,10.9, , , , , ,4,0.33,0.102,MMPDS-04,3.7.10.0c2),7000 Series Wrought Aluminum Alloy,7150 T77511 Extrusion T77511 0.250-0.499
693,7150 T77511 Extrusion,AMS4345,Extrusion,T77511,0.500-0.749,A,88,83, ,83,79, ,83,81, ,46, , ,125, , ,162, , ,106, , ,125, , ,9, , ,10.4, , , , , ,10.9, , , , , ,4,0.33,0.102,MMPDS-04,3.7.10.0c2),7000 Series Wrought Aluminum Alloy,7150 T77511 Extrusion T77511 0.500-0.749
694,7150 T77511 Extrusion,AMS4345,Extrusion,T77511,0.500-0.749,B,91,86, ,85,81, ,86,84, ,48, , ,130, , ,168, , ,109, , ,129, , , , , ,10.4, , , , , ,10.9, , , , , ,4,0.33,0.102,MMPDS-04,3.7.10.0c2),7000 Series Wrought Aluminum Alloy,7150 T77511 Extrusion T77511 0.500-0.749
695,7150 T77511 Extrusion,AMS4345,Extrusion,T77511,0.750-2.00,A,89,83, ,84,78, ,84,82, ,46, , ,123, , ,159, , ,108, , ,127, , ,8, , ,10.4, , , , , ,10.9, , , , , ,4,0.33,0.102,MMPDS-04,3.7.10.0c2),7000 Series Wrought Aluminum Alloy,7150 T77511 Extrusion T77511 0.750-2.00
696,7150 T77511 Extrusion,AMS4345,Extrusion,T77511,0.750-2.00,B,90,85, ,85,81, ,87,84, ,47, , ,125, , ,161, , ,109, , ,129, , , , , ,10.4, , , , , ,10.9, , , , , ,4,0.33,0.102,MMPDS-04,3.7.10.0c2),7000 Series Wrought Aluminum Alloy,7150 T77511 Extrusion T77511 0.750-2.00
697,7150 T77511 Extrusion,AMS4325,Wide Extrusion,T77511,0.500-1.00,A,86,84, ,80,79, ,79,80, ,46, , ,122, , ,158, , ,103, , ,123, , ,8, , ,10.4, , , , , ,10.9, , , , , ,4,0.33,0.102,MMPDS-04,3.7.10.0c3),7000 Series Wrought Aluminum Alloy,7150 T77511 Extrusion T77511 0.500-1.00
698,7150 T77511 Extrusion,AMS4325,Wide Extrusion,T77511,0.500-1.00,B,87,86, ,82,80, ,81,82, ,47, , ,123, , ,160, , ,105, , ,126, , , , , ,10.4, , , , , ,10.9, , , , , ,4,0.33,0.102,MMPDS-04,3.7.10.0c3),7000 Series Wrought Aluminum Alloy,7150 T77511 Extrusion T77511 0.500-1.00
699,7255 T751 Plate, ,Plate,T751, ,S,89, , ,86, , ,86, , , , , , , , , , , , , , , , , , , , , , , , , , , , , , , , , , ,0.103,Alcoa,Spec Sheet,7000 Series Wrought Aluminum Alloy,7255 T751 Plate T751
700,7449 T7651 Plate,AMS4250,Plate,T7651,0.250-1.500,A ,84,83,,78,77,,77,80,,51,51,,116,,,152,,,93,,,108,,,8,8,,10.3,,,,,,10.6,,,,,,,,0.103,MMPDS-05,3.7.16.0(b).,7000 Series Wrought Aluminum Alloy,7449 T7651 Plate T7651 0.250-1.500
701,7449 T7651 Plate,AMS4250,Plate,T7651,0.250-1.500,B,85,84,,80,79,,79,82,,52,51,,117,,,154,,,95,,,111,,,,,,10.3,,,,,,10.6,,,,,,,,0.103,MMPDS-05,3.7.16.0(b).,7000 Series Wrought Aluminum Alloy,7449 T7651 Plate T7651 0.250-1.500
702,7449 T7651 Plate,AMS4250,Plate,T7651,1.501-2.500,A ,81,82,77,76,75,67,75,78,79,51,50,,118,,,154,,,94,,,110,,,7,6,3,10.3,,,,,,10.6,,,,,,,,0.103,MMPDS-05,3.7.16.0(b).,7000 Series Wrought Aluminum Alloy,7449 T7651 Plate T7651 1.501-2.500
703,7449 T7651 Plate,AMS4250,Plate,T7651,1.501-2.500,B,83,85,82,78,79,74,79,82,83,52,52,,123,,,160,,,100,,,116,,,,,,10.3,,,,,,10.6,,,,,,,,0.103,MMPDS-05,3.7.16.0(b).,7000 Series Wrought Aluminum Alloy,7449 T7651 Plate T7651 1.501-2.500
704,7449 T7651 Plate,AMS4250,Plate,T7651,2.501-3.000,A ,81,81,77,75,74,67,74,77,78,50,50,,119,,,155,,,96,,,112,,,7,5,1.5,10.3,,,,,,10.6,,,,,,,,0.103,MMPDS-05,3.7.16.0(b).,7000 Series Wrought Aluminum Alloy,7449 T7651 Plate T7651 2.501-3.000
705,7449 T7651 Plate,AMS4250,Plate,T7651,2.501-3.000,B,81,83,80,77,76,72,76,79,80,51,51,,122,,,159,,,99,,,115,,,,,,10.3,,,,,,10.6,,,,,,,,0.103,MMPDS-05,3.7.16.0(b).,7000 Series Wrought Aluminum Alloy,7449 T7651 Plate T7651 2.501-3.000
706,7449 T7651 Plate,AMS4250,Plate,T7651,3.001-3.500,A ,80,81,77,75,74,67,74,77,78,50,50,,121,,,156,,,97,,,113,,,7,5,1.5,10.3,,,,,,10.6,,,,,,,,0.103,MMPDS-05,3.7.16.0(b).,7000 Series Wrought Aluminum Alloy,7449 T7651 Plate T7651 3.001-3.500
707,7449 T7651 Plate,AMS4250,Plate,T7651,3.001-3.500,B,81,83,80,77,76,72,76,79,80,51,51,,124,,,160,,,100,,,116,,,,,,10.3,,,,,,10.6,,,,,,,,0.103,MMPDS-05,3.7.16.0(b).,7000 Series Wrought Aluminum Alloy,7449 T7651 Plate T7651 3.001-3.500
708,7449 T7651 Plate,AMS4250,Plate,T7651,3.501-4.000,A ,79,80,77,74,73,67,73,76,76,49,49,,120,,,155,,,97,,,112,,,6,4,1,10.3,,,,,,10.6,,,,,,,,0.103,MMPDS-05,3.7.16.0(b).,7000 Series Wrought Aluminum Alloy,7449 T7651 Plate T7651 3.501-4.000
709,7449 T7651 Plate,AMS4250,Plate,T7651,3.501-4.000,B,81,83,80,77,76,72,76,79,80,51,51,,124,,,161,,,101,,,117,,,,,,10.3,,,,,,10.6,,,,,,,,0.103,MMPDS-05,3.7.16.0(b).,7000 Series Wrought Aluminum Alloy,7449 T7651 Plate T7651 3.501-4.000
710,7449-T7951 - Plate,,Plate,T951,"2""",ALCAN,84,82, , , , , , , , , , , , , , , , , , , , , , ,,,, , , , , , , , , , , , , , ,0.103,Alcan,,,"7449-T7951 - Plate T951 2"""
711,7449-T7951 - Plate,,Plate,T951,"2""",ALCAN,84,82, , , , , , , , , , , , , , , , , , , , , , ,,,, , , , , , , , , , , , , , ,0.103,Alcan,,,"7449-T7951 - Plate T951 2"""
712,7475 T7351Plate,AMS4202,Plate,T7351,0.25-1.500,A,70,71,66,59,60,54,58,61,62,41, , ,102, , ,132, , ,81, , ,97, , ,10,9,,10.3, , , , , ,10.6, , , , , ,3.9,0.33,0.101,MMPDS-04,3.7.15.0c),7000 Series Wrought Aluminum Alloy,7475 T7351Plate T7351 0.25-1.500
713,7475 T7351Plate,AMS4202,Plate,T7351,0.25-1.500,B,72,73,70,62,62,57,60,63,64,42, , ,105, , ,136, , ,84, , ,101, , , , ,,10.3, , , , , ,10.6, , , , , ,3.9,0.33,0.101,MMPDS-04,3.7.15.0c),7000 Series Wrought Aluminum Alloy,7475 T7351Plate T7351 0.25-1.500
714,7475 T7351Plate,AMS4202,Plate,T7351,1.501-2.000,A,70,70,65,58,58,53,56,60,60,42, , ,103, , ,134, , ,82, , ,97, , ,10,8,,10.3, , , , , ,10.6, , , , , ,3.9,0.33,0.101,MMPDS-04,3.7.15.0c),7000 Series Wrought Aluminum Alloy,7475 T7351Plate T7351 1.501-2.000
715,7475 T7351Plate,AMS4202,Plate,T7351,1.501-2.000,B,71,72,69,60,61,56,59,63,63,43, , ,106, , ,138, , ,86, , ,102, , , , ,,10.3, , , , , ,10.6, , , , , ,3.9,0.33,0.101,MMPDS-04,3.7.15.0c),7000 Series Wrought Aluminum Alloy,7475 T7351Plate T7351 1.501-2.000
716,7475 T7351Plate,AMS4202,Plate,T7351,2.001-2.500,A,68,68,65,56,56,53,64,58,58,41, , ,101, , ,131, , ,81, , ,95, , ,10,8,,10.3, , , , , ,10.6, , , , , ,3.9,0.33,0.101,MMPDS-04,3.7.15.0c),7000 Series Wrought Aluminum Alloy,7475 T7351Plate T7351 2.001-2.500
717,7475 T7351Plate,AMS4202,Plate,T7351,2.001-2.500,B,70,70,69,59,59,53,57,61,61,42, , ,104, , ,135, , ,84, , ,100, , , , ,,10.3, , , , , ,10.6, , , , , ,3.9,0.33,0.101,MMPDS-04,3.7.15.0c),7000 Series Wrought Aluminum Alloy,7475 T7351Plate T7351 2.001-2.500
718,7475 T7351Plate,AMS4202,Plate,T7351,2.501-3.00,A,68,68,65,56,56,53,53,58,58,41, , ,101, , ,131, , ,81, , ,95, , ,10,8,,10.3, , , , , ,10.6, , , , , ,3.9,0.33,0.101,MMPDS-04,3.7.15.0c),7000 Series Wrought Aluminum Alloy,7475 T7351Plate T7351 2.501-3.00
719,7475 T7351Plate,AMS4202,Plate,T7351,2.501-3.00,B,69,69,68,58,58,55,55,60,60,42, , ,103, , ,134, , ,84, , ,99, , , , ,,10.3, , , , , ,10.6, , , , , ,3.9,0.33,0.101,MMPDS-04,3.7.15.0c),7000 Series Wrought Aluminum Alloy,7475 T7351Plate T7351 2.501-3.00
720,7475 T7351Plate,AMS4202,Plate,T7351,3.001-3.5,A,64,64,63,52,52,50,49,54,54,39, , ,97, , ,125, , ,77, , ,89, , ,10,8,,10.3, , , , , ,10.6, , , , , ,3.9,0.33,0.101,MMPDS-04,3.7.15.0c),7000 Series Wrought Aluminum Alloy,7475 T7351Plate T7351 3.001-3.5
721,7475 T7351Plate,AMS4202,Plate,T7351,3.001-3.50,B,67,68,67,56,56,53,53,58,58,42, , ,102, , ,133, , ,82, , ,96, , , , ,,10.3, , , , , ,10.6, , , , , ,3.9,0.33,0.101,MMPDS-04,3.7.15.0c),7000 Series Wrought Aluminum Alloy,7475 T7351Plate T7351 3.001-3.50
722,7475 T7351Plate,AMS4202,Plate,T7351,3.501-4.00,A,64,64,63,52,52,50,49,54,54,39, , ,97, , ,125, , ,77, , ,89, , ,9,7,,10.3, , , , , ,10.6, , , , , ,3.9,0.33,0.101,MMPDS-04,3.7.15.0c),7000 Series Wrought Aluminum Alloy,7475 T7351Plate T7351 3.501-4.00
723,7475 T7351Plate,AMS4202,Plate,T7351,3.501-4.00,B,66,67,66,54,54,52,51,56,56,41, , ,101, , ,131, , ,80, , ,93, , , , ,,10.3, , , , , ,10.6, , , , , ,3.9,0.33,0.101,MMPDS-04,3.7.15.0c),7000 Series Wrought Aluminum Alloy,7475 T7351Plate T7351 3.501-4.00
724,"7475 T761,761 Sheet, T651, 7651 Plate",AMS4084,Sheet,T61,0.04-0.249,S ,75,75, ,66,64, ,64,68, ,45, , ,120, , ,154, , ,97, , ,110, , ,9,9,,10, , , , , ,10.5, , , , , ,3.8,0.33,0.101,MMPDS-02,3.7.11.0 b),7000 Series Wrought Aluminum Alloy,"7475 T761,761 Sheet, T651, 7651 Plate T61 0.04-0.249"
725,"7475 T761,761 Sheet, T651, 7651 Plate",AMS4090,Plate,T651,0.250-0.499,S ,77,78, ,69,67, ,67,70, ,44, , ,113, , ,144, , ,91, , ,106, , ,10,10,,10.2, , , , , ,10.6, , , , , ,3.9,0.33,0.101,MMPDS-02,3.7.11.0 b),7000 Series Wrought Aluminum Alloy,"7475 T761,761 Sheet, T651, 7651 Plate T651 0.250-0.499"
726,"7475 T761,761 Sheet, T651, 7651 Plate",AMS4090,Plate,T651,0.5-1,S ,77,78, ,70,68, ,68,71, ,43, , ,113, , ,144, , ,93, , ,107, , ,9,9,,10.2, , , , , ,10.6, , , , , ,3.9,0.33,0.101,MMPDS-02,3.7.11.0 b),7000 Series Wrought Aluminum Alloy,"7475 T761,761 Sheet, T651, 7651 Plate T651 0.5-1"
727,"7475 T761,761 Sheet, T651, 7651 Plate",AMS4090,Plate,T651,1.001-1.5,S ,77,78, ,70,68, ,67,71, ,41, , ,113, , ,144, , ,93, , ,107, , ,9,9,,10.2, , , , , ,10.6, , , , , ,3.9,0.33,0.101,MMPDS-02,3.7.11.0 b),7000 Series Wrought Aluminum Alloy,"7475 T761,761 Sheet, T651, 7651 Plate T651 1.001-1.5"
728,"7475 T761,761 Sheet, T651, 7651 Plate",AMS4085,Sheet,T761,0.04-0.062,S ,71,71, ,61,60, ,60,61, ,43, , ,112, , ,143, , ,90, , ,104, , ,9,9,,10, , , , , ,10.5, , , , , ,3.8,0.33,0.101,MMPDS-02,3.7.11.0 b),7000 Series Wrought Aluminum Alloy,"7475 T761,761 Sheet, T651, 7651 Plate T761 0.04-0.062"
729,"7475 T761,761 Sheet, T651, 7651 Plate",AMS4085,Sheet,T761,0.063-0.187,S ,71,71, ,61,60, ,59,63, ,42, , ,112, , ,143, , ,90, , ,104, , ,9,9,,10, , , , , ,10.5, , , , , ,3.8,0.33,0.101,MMPDS-02,3.7.11.0 b),7000 Series Wrought Aluminum Alloy,"7475 T761,761 Sheet, T651, 7651 Plate T761 0.063-0.187"
730,"7475 T761,761 Sheet, T651, 7651 Plate",AMS4085,Sheet,T761,0.188-0.249,S ,71,71, ,61,60, ,58,63, ,41, , ,111, , ,142, , ,90, , ,104, , ,9,9,,10, , , , , ,10.5, , , , , ,3.8,0.33,0.101,MMPDS-02,3.7.11.0 b),7000 Series Wrought Aluminum Alloy,"7475 T761,761 Sheet, T651, 7651 Plate T761 0.188-0.249"
731,"7475 T761,761 Sheet, T651, 7651 Plate",AMS4089,Plate,T7651,0.25-.499,S ,70,71, ,60,60, ,60,63, ,41, , ,104, , ,136, , ,82, , ,97, , ,9,9,,10.2, , , , , ,10.6, , , , , ,3.9,0.33,0.101,MMPDS-02,3.7.11.0 b),7000 Series Wrought Aluminum Alloy,"7475 T761,761 Sheet, T651, 7651 Plate T7651 0.25-.499"
732,"7475 T761,761 Sheet, T651, 7651 Plate",AMS4089,Plate,T7651,0.5-1,S ,69,70, ,59,59, ,59,62, ,39, , ,103, , ,134, , ,81, , ,95, , ,8,8,,10.2, , , , , ,10.6, , , , , ,3.9,0.33,0.101,MMPDS-02,3.7.11.0 b),7000 Series Wrought Aluminum Alloy,"7475 T761,761 Sheet, T651, 7651 Plate T7651 0.5-1"
733,"7475 T761,761 Sheet, T651, 7651 Plate",AMS4089,Plate,T7651,1.001-1.5,S ,69,70, ,59,59, ,59,59, ,37, , ,103, , ,134, , ,81, , ,95, , ,6,6,,10.2, , , , , ,10.6, , , , , ,3.9,0.33,0.101,MMPDS-02,3.7.11.0 b),7000 Series Wrought Aluminum Alloy,"7475 T761,761 Sheet, T651, 7651 Plate T7651 1.001-1.5"
